Repository: ooteki-teo/daily-paper-reader

# 日报 · 2026-04-08

- 生成时间：2026-04-08 20:49:28 UTC
- 当次推荐总数：32
- 精读区：21
- 速读区：11

## 今日简报（AI）
今日聚焦反铁磁材料光控与拓扑磁相研究。利用飞秒光场可实现反铁磁自旋极化全光相干操控，电子关联驱动拓扑与磁相协同演化。建议关注强关联体系中非平庸拓扑态的调控新机制。

## 精读区
1. [Exploring non-trivial band structure and spin polarizations in $d$-wave altermagnets tailored by anisotropic optical fields](/202604/08/2603.29106v1-exploring-non-trivial-band-structure-and-spin-polarizations-in-d-wave-altermagnets-tailored-by-anisotropic-optical-fields) （10.0/10）
2. [Femtosecond all-optical coherent control of spin polarization in altermagnets](/202604/08/2603.29641v1-femtosecond-all-optical-coherent-control-of-spin-polarization-in-altermagnets) （10.0/10）
3.

File: docs/202604/18/2604.13931v1-magnetic-microscopy-of-skyrmions-in-magnetic-thin-films-with-chiral-overlayers.md
---
title: Magnetic Microscopy of Skyrmions in Magnetic Thin Films with Chiral Overlayers
title_zh: 手性覆盖层磁性薄膜中斯格明子的磁显微成像
authors: "Buddhika Hondamuni, Théo Balland, Fabian Kammerbauer, Ashish Moharana, Bindu, Amandeep Singh, Meital Ozeri, Shira Yochelis, Yossi Paltiel, Omkar Dhungel, Zeeshawn Kazi, Kai-Mei C. Fu, Hideyuki Watanabe, Mathias Kläui, Arne Wickenbrock, Nir Bar-Gill, Angela Wittmann, Dmitry Budker"
date: 2026-04-15
pdf: "https://arxiv.org/pdf/2604.13931v1"
tags: ["query:q4"]
score: 9.0
evidence: 斯格明子和拓扑非平凡磁性结构的成像
tldr: 拓扑磁性结构如斯格明子在自旋电子学中具有应用潜力。近年来发现手性分子沉积可影响层状材料的磁性，但其对斯格明子性质的影响尚未充分探索。为此，本研究利用宽场氮空位磁力测量技术，在环境条件下直接成像手性分子功能化磁性薄膜中的斯格明子，并结合光学探测磁共振与可控磁场对其状态进行可重复的成核与探测。研究发现斯格明子的直径、间距和形状表现出对映选择性和磁场极性依赖的修饰，这揭示了通过磁手性耦合实现拓扑自旋纹理分子控制的可能性。
source: arxiv
selection_source: fresh_fetch
figures_json: "[{\"url\": \"assets/figures/arxiv/2604.13931v1/fig-001.webp\", \"caption\": \"FIG. 4: Chiral-molecule-induced modification of skyrmion textures. Stray magnetic field images of skyrmions in bare, D-AHPA, and L-AHPA functionalized regions measured under Bz = ±1.6mT following the application of a ∼ 30mT IP magnetic pulse. While isolated skyrmions dominate the observed textures, a small fraction of residual labyrinthine domains persists. The lower panels show the corresponding skyrmion density within the FOV.\", \"page\": 6, \"index\": 1, \"width\": 956, \"height\": 741}, {\"url\": \"assets/figures/arxiv/2604.13931v1/fig-002.webp\", \"caption\": \"FIG. 5: Statistical distributions of relative changes: in skyrmion diameter, dSk−Sk, and shape factor for D- and L-AHPA functionalized regions relative to the non-functionalized regions under Bz = ±1.6mT.\", \"page\": 6, \"index\": 2, \"width\": 852, \"height\": 237}, {\"url\": \"assets/figures/arxiv/2604.13931v1/fig-003.webp\", \"caption\": \"FIG. 8: Wide-field NV magnetometry setup. (a) Schematic of the optical and microwave setup. (b) Photographs of the experimental setup showing the sample holder with microwave loop and the optical table configuration.\", \"page\": 10, \"index\": 3, \"width\": 1062, \"height\": 483}, {\"url\": \"assets/figures/arxiv/2604.13931v1/fig-004.webp\", \"caption\": \"FIG. 1: (a) Sample design: Schematic of the multilayer magnetic stack with a ∼3 nm Au capping layer, where chiral molecules are deposited on only half of the surface, leaving an adjacent non-functionalized region for direct comparison. Molecular characterization: (b) Circular dichroism (CD) spectra of D- and L-AHPA solutions measured in the UV range (210–280 nm), showing mirror-symmetric extrema near ∼240–245 nm that confirm opposite molecular handedness; the ethanol reference remains close to zero. (c) Contact angle measurements for bare and molecule-functionalized regions, demonstrating the change in surface wettability after adsorption of D-AHPA and L-AHPA molecules. (d) NV magnetometry workflow: A sequence of photoluminescence frames acquired during a microwave frequency sweep yields pixel-resolved ODMR spectra for the FOV, each spectrum is fitted with a lorentzian function to determine the resonance positions and splitting, enabling quantitative reconstruction of the stray magnetic field map.\", \"page\": 3, \"index\": 4, \"width\": 1062, \"height\": 600}, {\"url\": \"assets/figures/arxiv/2604.13931v1/fig-005.webp\", \"caption\": \"FIG. 2: Evolution of magnetic domains to skyrmion phase in CoFeB thin film under increasing Bz field. Background-subtracted NV magnetic field maps (∆BNV) reveal the progressive deformation and coalescence of skyrmions together with stripe domains by increasing OOP field. The magnetic contrast is normalized by the standard deviation σ (∼ 1.15µT) of the field distribution, so that the color scale reflects statistically significant deviations from the background. The faint concentric ring pattern originates from optical interference caused by reflections within the diamond.\", \"page\": 4, \"index\": 5, \"width\": 968, \"height\": 489}, {\"url\": \"assets/figures/arxiv/2604.13931v1/fig-006.webp\", \"caption\": \"FIG. 7: (a) Energy-level diagram of the NV − center. The NV − center has a spin-1 ground-state triplet, 3A2; within this manifold the mS = 0 and mS = ±1 sublevels are split by the zero-field splitting D ≈ 2.87GHz at room temperature (this splitting is internal to the ground triplet). The center also has an excited triplet state, 3E; optical transitions between 3A2 and 3E (zero-phonon line at ∼ 637 nm) are used for optical excitation and readout. Continuous-wave 532 nm green laser excitation pumps population from 3A2 to 3E. Relaxation back to the ground state occurs either via radiative (optically allowed) decay or via spin-selective non-radiative decay through intermediate singlet states, which gives rise to spin-dependent fluorescence contrast. Dashed arrows indicate non-radiative or spin-non-conserving pathways. Spin sublevels are labeled by their magnetic quantum numbers (mS = 0,±1). MW control enables coherent spin manipulation between these sublevels, and an external magnetic field causes Zeeman splitting of the mS = ±1 sublevels. (b) {100}-cut diamond lattice. The NV center direction (orange arrow) along ⟨111⟩ and the applied magnetic field Bz (surface normal) [53]. (c) ODMR spectra of the NV center; the upper plot shows the resonance at zero magnetic field (B = 0). The lower plot shows the Zeeman splitting under a finite magnetic field (B > 0), where the resonance splits into two peaks separated by 2γBNV , where γ is the gyromagnetic ratio (28.024GHz/T).\", \"page\": 9, \"index\": 6, \"width\": 852, \"height\": 700}, {\"url\": \"assets/figures/arxiv/2604.13931v1/fig-007.webp\", \"caption\": \"FIG. 3: Magnetic field profiles of DWs and skyrmions. (a, b) Insets display magnified regions; the white line in (a) indicates the path used to extract the line profile across a DW, while the dashed circle in (b) marks a representative skyrmion used for analysis. (c, d) Corresponding stray magnetic field BNV as a function of lateral displacement across a DW (c) and a skyrmion (d), centered at 0. Dashed lines represent Gaussian fits used to extract the full width at half maximum (FWHM).\", \"page\": 5, \"index\": 7, \"width\": 514, \"height\": 452}]"
motivation: 手性分子覆盖层对斯格明子的稳定性与相互作用等性质的影响尚不明确，本研究旨在探索这一分子调控的可能性。
method: 本研究采用宽场氮空位磁力测量技术，结合像素级光学探测磁共振与可控磁场，在环境条件下对功能化薄膜中的斯格明子进行直接成像与定量表征。
result: 实验发现斯格明子的直径、间距和形状存在对映选择性和磁场极性依赖的修饰效应。
conclusion: 研究结论表明，手性分子覆盖层能通过磁手性耦合实现对斯格明子直径、间距和形状的分子调控。
---

## 摘要
拓扑非平凡的磁结构（如斯格明子）为自旋电子学应用提供了广阔前景。近年来研究表明，在层状材料表面沉积手性分子可影响其磁性质，但手性覆盖层对斯格明子稳定性与相互作用等特性的影响尚待探索。为此，我们采用宽场氮空位（NV）磁力测量技术对手性分子功能化磁性薄膜中的斯格明子进行直接成像，实现了环境条件下大范围磁杂散场的定量测绘。通过像素级分辨的光探测磁共振（ODMR）技术与可控磁场结合，我们在CoFeB铁磁样品中实现了可重复的斯格明子成核与探测，从而对其性质进行定量研究。实验发现斯格明子的直径、间距和形状存在对映选择性及磁场极性依赖的修饰现象，这揭示了通过磁-手性耦合实现拓扑自旋纹理分子调控的可能性。

## Abstract
Topologically nontrivial magnetic textures such as skyrmions offer promising opportunities for spintronic applications. In recent years, it has been shown that the magnetic properties of layered materials can be affected by depositing chiral molecules on the surface, while the influence of chiral overlayers on skyrmion properties such as their stability and interactions remains largely unexplored. To address this challenge, we employ wide-field nitrogen-vacancy (NV) magnetometry to directly image skyrmions in chiral-molecule-functionalized magnetic thin films, enabling quantitative mapping of magnetic stray fields over extended areas under ambient conditions. Using pixel-resolved optically detected magnetic resonance (ODMR) combined with controlled magnetic fields, we reproducibly nucleate and probe skyrmion states in CoFeB ferromagnetic samples, enabling quantitative investigation of their properties. We find evidence for enantioselective and magnetic-field-polarity-dependent modifications of skyrmion diameter, spacing, and shape, pointing to a possibility of molecular control of topological spin textures via magneto-chiral coupling.

---

## 论文详细总结（自动生成）

好的，作为一名资深学术论文分析助手，我将根据您提供的论文内容，为您生成一份结构化的详细总结。

### **1. 核心问题与整体含义**
*   **研究动机**：探索一种新兴的磁调控手段——手性分子覆盖层——对拓扑磁性结构（斯格明子）性质的影响。传统上，斯格明子通过磁场、电流或界面工程进行调控。手性分子通过手性诱导自旋选择性效应与磁性材料相互作用，但其对斯格明子稳定性、尺寸、排列等具体特性的影响尚不明确。
*   **整体含义**：本研究旨在建立“分子手性”与“拓扑自旋纹理”之间的直接联系，验证通过分子吸附实现磁-手性耦合并调控斯格明子微观特性的可能性，为开发新型混合分子-磁性功能器件提供基础。

### **2. 方法论**
*   **核心思想**：利用宽场氮空位（NV）色心磁力测量技术，在环境条件下对同一磁性薄膜样品上功能化与非功能化区域进行直接、定量的磁成像对比，以排除样品差异。
*   **关键技术细节**：
    1.  **样品制备**：在具有垂直磁各向异性的CoFeB/Ta/MgO多层膜表面，通过选择性掩蔽和化学吸附，制备出相邻的“裸露区域”和“D/L型α-螺旋聚丙氨酸分子覆盖区域”。
    2.  **宽场NV磁力测量**：
        *   **传感器**：使用高密度近表面NV色心集合体（深度约100nm）的钻石作为磁场传感器。
        *   **成像原理**：基于光学探测磁共振（ODMR）。连续波532nm激光激发NV色心并收集其自旋态依赖的光致发光信号。在扫描微波频率的同时，用sCMOS相机同步采集荧光图像堆栈。
        *   **数据处理**：对每个像素的ODMR谱进行洛伦兹拟合，提取共振峰分裂值（正比于沿NV轴向的磁场强度），最终重构出整个视场的二维杂散磁场图 `B_NV`。
    3.  **斯格明子成核协议**：结合面外偏置磁场和短暂的面内磁场脉冲来可靠地产生斯格明子态。

### **3. 实验设计**
*   **研究场景/对象**：
    *   **材料系统**：具有垂直磁各向异性的CoFeB基磁性薄膜。
    *   **自变量**：
        1.  **分子手性**：D型AHPA、L型AHPA、无覆盖层（对照）。
        2.  **磁场极性**：正向面外场 (+1.6 mT) 与反向面外场 (-1.6 mT)。
    *   **因变量/观测指标**：
        1.  **斯格明子密度**
        2.  **斯格明子直径**
        3.  **最近邻斯格明子间距 (d_Sk-Sk)** （通过Delaunay三角剖分计算）
        4.  **形状因子** （衡量偏离圆形的程度）
*   ***Benchmark***：论文中的核心比较是自身对照。将同一视场内（或相同条件下）分子功能化区域的测量结果与相邻的非功能化（裸露）区域进行直接对比。这是为了隔离分子效应，消除样品本征差异的影响。
*   ***对比方法***：本研究主要是一种新现象的表征和验证工作。它隐含对比的对象是传统无分子调控下的斯格明子行为。文中也提到其技术优势是相较于扫描单NV探针（视场小、耗时长）和传统磁光克尔效应显微镜（MOKE）（只能测磁化对比，不能定量测杂散场）。

### **4. 资源与算力**
*   论文属于实验凝聚态物理领域的研究，主要依赖精密的光学、微波和磁场控制实验平台，而非大规模计算训练。
*   文中未提及任何GPU使用、训练时长等算力信息。数据处理涉及图像堆栈处理和像素级光谱拟合，但未说明具体计算资源。

### **5. 实验数量与充分性**
*   实验数量相对充分且设计客观：
    1.  ***重复性与统计***：对每个条件组合（如D-AHPA @ +1.6 mT），分析视场内大量斯格明子（数十至上百个），并给出统计分布图（均值及标准误）。图6展示了三个独立数据集的结果以验证趋势的一致性。
    2.  ***控制变量***：在同一样品上制备对照区域是关键设计，最大程度保证了比较的公平性。
    3.  ***参数扫描***：展示了在不同面外磁场下从条状畴到孤立斯格明子的完整相变过程（图2），提供了背景理解。
    4.  ***消融研究思路***：虽然未称“消融实验”，但通过比较不同手性分子(D vs L)和不同磁场极性下的效应，实质上是在系统地改变“处理条件”。
*   ***客观性与公平性***：
    *   优点在于使用了定量的物理测量手段(NV磁力计)，数据客观。
    *   潜在局限在于每次反转磁场后需要重新成核斯格明子，微小的成核条件差异可能引入额外变量。作者在文中已明确指出此点。

### **6. 主要结论与发现**
1.  成功利用宽场NV磁力测量技术实现了对手性分子功能化薄膜中斯格明子的直接显微成像和定量分析。
2.  发现了明确的证据表明手性分子覆盖层会修饰斯格明子的性质：
    *   ****对映选择性****: D型和L型分子对斯格明子的影响模式不同。例如对于L-AHPA, +1.6 mT时功能化区域密度低于裸露区, -1 .6 mT时则高于裸露区；而D-AHPA在两个极性下功能化区域密度均较低且趋势一致。
    *   ****磁场极性依赖性****: D型和L型分子的影响随外加磁场方向反转而变化。例如D-AHPA下正场的d_Sk-Sk小于负场；L-AHPA则相反。
3.  在所有观测参数中，“最近邻斯格明子间距(d_Sk-Sk)”表现出最一致和最系统的变化趋势,是表征该效应的最稳健指标。

### **7.**优点
1.**技术融合创新**:创造性地将前沿的量子传感技术(宽场NV磁力计)应用于新兴的“手性自旋电子学”交叉领域研究,实现了传统方法难以获得的定量信息.
2.**精巧的实验设计**:在同一样品上制备功能化和非功能化区域的“半边样品”设计,极大地增强了结果的可信度和说服力.
3.**定量与统计严谨**:采用像素级ODMR拟合获得定量磁场图,并对大量单个斯格明子的几何参数进行统计分析,而非仅展示定性图像.
4.**多维度表征**:不仅观察密度变化,还系统分析了尺寸、间距和形状等多个关键物理参数.

###8.**不足与局限**
1.**机制阐释尚浅**:研究主要提供了现象学证据(观察到了变化),但对于其背后的微观物理机制(如具体改变了界面DMI强度?各向异性?还是钉扎势?)讨论较为初步,停留在能量竞争框架下的定性解释.
2.**非矢量测量**:当前方法测量的`B_NV`是沿NV轴投影的标量场幅值,无法分辨杂散场的矢量方向(符号),也未进行完整的矢量重建或磁化重构.
3.**空间分辨率限制**:受限于NV层深度(~100nm)和传感器-样品间距(~1-2μm),测量的杂散场图是真实磁结构的卷积平滑版本,可能高估特征尺寸并低估峰值场强.
4.**应用普适性与鲁棒性问题**:仅在特定材料体系(CoFeB多层膜)和特定分子(AHPA)上验证了效应;文中提到在更厚的多层膜中该效应可能被抑制;效应的长期稳定性未评估.
5.**灵敏度非最优**:实验中的实际灵敏度(~10-20 μT/√Hz)比理论极限(~0 .1 μT/√Hz)低两个数量级,主要受限于技术噪声.

**(完)**

好的，我将从您上次输出的中断处继续补全总结。

### **9. 潜在影响与未来方向**
1.  **基础科学层面**：本研究为“手性”这一在化学和生物学中普遍存在的对称性破缺概念，与凝聚态物理中的拓扑自旋结构之间建立了直接、可观测的实验联系。它证实了分子尺度的手性能通过界面耦合，有效调控宏观磁畴的拓扑性质。
2.  **技术应用层面**：
    *   **新型调控手段**：提出了一种非侵入式、低功耗（无需电流）的斯格明子调控方法。通过选择不同手性或功能的分子层，可能实现对斯格明子密度、尺寸和排列的“编程”。
    *   **混合功能器件**：为构建集成了分子识别、传感功能的磁性存储或逻辑器件铺平了道路。例如，特定生物分子的结合可能改变表面磁状态，实现生物-磁信号转换。
3.  **未来研究方向**：
    *   **机制深入探究**：需要结合X射线磁性圆二色性、自旋极化扫描隧道显微镜等表面敏感技术，直接探测分子吸附引起的界面电子结构、Dzyaloshinskii-Moriya相互作用（DMI）和各向异性变化。
    *   **技术优化与拓展**：
        *   提升NV磁力测量的空间分辨率（如使用浅层NV）和矢量测量能力。
        *   研究更多样化的分子-材料组合（如不同螺旋度、末端官能团的分子；不同的铁磁/重金属衬底），以建立更普适的构效关系。
        *   探索动态调控，例如利用光、热或电场改变分子构象或状态，进而实时调控斯格明子。
    *   **器件集成验证**：在纳米尺度器件中演示基于分子吸附的斯格明子产生、湮灭或运动控制。

### **10. 总结评价**
本论文是一项高质量的原理验证型研究工作。它成功地将前沿量子传感技术与新兴交叉学科问题相结合，通过精巧的实验设计和严谨的定量分析，首次在手性分子功能化的磁性薄膜中直接观测并量化了其对拓扑斯格明子特性的调制效应。研究结果清晰展示了手性分子的对映选择性和磁场极性依赖性的独特影响模式。

尽管在微观物理机制的阐释上尚属初步，且受当前测量技术的分辨率与灵敏度限制，但这项工作无疑为“手性自旋电子学”这一新兴领域提供了一个坚实而引人入胜的实验范例。它不仅证明了通过分子界面工程调控拓扑磁结构的可行性，更开辟了一条通往多功能、可编程混合量子材料与器件的新路径。

（完）

File: docs/202604/18/2604.15204v1-abrikosov-vortices-in-altermagnetic-superconductors.md
---
title: Abrikosov vortices in altermagnetic superconductors
title_zh: 交变磁性超导体中的阿布里科索夫涡旋
authors: "A. A. Mazanik, F. S. Bergeret"
date: 2026-04-16
pdf: "https://arxiv.org/pdf/2604.15204v1"
tags: ["query:q7"]
score: 10.0
evidence: d波交错磁超导体中阿布里科索夫涡旋的研究
tldr: 本研究探讨了具有共线d波交变磁序的超导体中外加磁场的穿透现象。研究发现，磁场并非形成传统的圆形阿布里科索夫涡旋，而是产生椭圆形涡旋，其长轴沿自旋劈裂最大的晶轴方向排列。当平行于奈尔矢量的磁场分量反转时，涡旋会重新取向至另一个最大自旋劈裂的晶轴。这一效应源于交变磁性诱导的有效质量各向异性，该异性由外磁场与奈尔矢量的耦合控制。因此，含有钉扎缺陷的交变磁性超导薄膜在平行于奈尔矢量的磁场反转下会表现出非互易的磁化曲线。
source: arxiv
selection_source: fresh_fetch
figures_json: "[{\"url\": \"assets/figures/arxiv/2604.15204v1/fig-001.webp\", \"caption\": \"FIG. 1. Field configurations of a vortex located at ra = 0 with q = +1 [(a),(b)] and an antivortex with q = −1 [(c),(d)], obtained from Eq. (3) by imposing the boundary condition h(|r| → ∞) → 0. In (b) and (d), contour levels of the magnetic field h(x, y) are shown in red, while black dashed lines indicate reference circles highlighting the elliptical shape of the h(x, y) profiles. The altermagnetic parameter is set to KΦ0/(2πλ 2 L) = 0.2.\", \"page\": 2, \"index\": 1, \"width\": 504, \"height\": 431}, {\"url\": \"assets/figures/arxiv/2604.15204v1/fig-002.webp\", \"caption\": \"FIG. 3. (a): Spatial map of the pinning centers used in the calculations, Npc = 4. (b),(c): Field dependencies of the vortex number nV (H) for a superconducting film with (b) and without (c) the altermagnetic order according to the energy functional given by Eqs. (6) and (5). For |H| < Hc1 ∝ Φ0/(2πλ 2 L), vortices do not enter the sample.\", \"page\": 4, \"index\": 2, \"width\": 462, \"height\": 1068}]"
motivation: 旨在理解交变磁性与超导共存时，磁场如何影响涡旋结构及其宏观响应。
method: 通过理论分析，研究了具有共线d波交变磁序的超导体中外加磁场的穿透行为。
result: 发现磁场会产生椭圆形涡旋，其取向受磁场与奈尔矢量耦合控制，导致不同场向下涡旋相互作用能不同，从而产生非互易的磁化曲线。
conclusion: 该研究拓宽了对交变磁性与超导共存的理解，并为探索此类系统中的超电流涡旋开辟了新的实验途径。
---

## 摘要
我们研究了外部磁场在具有共线$d$波交变磁序的超导体中的穿透现象。研究表明，磁场产生的并非圆形阿布里科索夫涡旋，而是其长轴沿某一晶体学方向（该方向上交变磁自旋劈裂最大）排列的椭圆形涡旋。当平行于交变磁奈尔矢量的磁场分量反转时，涡旋会重新取向至另一个具有最大自旋劈裂的晶体学方向。我们证明这一效应源于交变磁性诱导的有效质量各向异性，该异性由外磁场与奈尔矢量之间的耦合所控制。因此，在平行于其奈尔矢量的磁场反转时，含有此类交变磁序及钉扎缺陷的超导薄膜会因两种场取向下不同的涡旋-涡旋相互作用能而展现出非互易的磁化曲线。我们的研究结果深化了对交变磁性与超导性共存的理解——无论是在本征具有这些序的材料中，还是在超导体/交变磁体混合结构中——并为探索这些体系中的超流涡旋开辟了新的实验途径。

## Abstract
We study the penetration of an external magnetic field into a superconductor with collinear $d$-wave altermagnetic order. We demonstrate that instead of circular Abrikosov vortices, the magnetic field generates elliptical vortices with their major axis oriented along one of the crystallographic axis, along which the altermagnetic spin splitting is maximal. Upon reversing the component of the magnetic field parallel to the altermagnetic Néel vector, the vortices reorient towards the other crystallographic axis with maximal spin splitting. We demonstrate that this effect originates from an altermagnetism-induced anisotropy of the effective mass, which is controlled by the coupling between the external magnetic field and the Néel vector. As a consequence, a superconducting film hosting such altermagnetic order and containing pinning defects exhibits nonreciprocal magnetization curves under reversal of the magnetic field parallel to its Néel vector, due to the different vortex--vortex interaction energies for the two field orientations. Our results broaden the understanding of the coexistence of altermagnetism and superconductivity, both in materials hosting these orders intrinsically or in superconductor/altermagnet hybrid structures, and open new experimental avenues for exploring supercurrent vortices in these systems.

---

## 论文详细总结（自动生成）

好的，作为一名资深学术论文分析助手，我将根据您提供的论文内容，以结构化、深入、客观的方式对其进行总结。

# 论文总结：交变磁性超导体中的阿布里科索夫涡旋

## 1. 核心问题与整体含义
*   **研究动机**：随着新型磁性——交变磁性的发现，其与超导性的共存成为凝聚态物理的前沿课题。交变磁性具有动量空间自旋劈裂但净磁化强度为零的特性，这为探索新的超导现象提供了平台。此前研究已关注其对约瑟夫森效应、超导二极管效应等输运性质的影响，但尚未触及超导体的一个基本拓扑激发态：**涡旋**。
*   **核心问题**：在具有共线d波交变磁序的超导体中，外加磁场如何穿透并形成涡旋？这些涡旋的结构和相互作用与常规超导体有何不同？
*   **整体含义**：本研究首次系统探讨了交变磁性对超导涡旋（阿布里科索夫涡旋）形态和宏观磁响应的影响。研究发现了一种由磁场方向控制的涡旋形状各向异性及其导致的非互易磁化现象，这为探测和表征交变磁性-超导共存体系提供了新的理论预言和实验思路。

## 2. 方法论
*   **核心思想**：采用金兹堡-朗道（Ginzburg-Landau, GL）理论框架来描述同时具有d波交变磁序和超导序的系统。通过分析GL自由能泛函及其对应的方程，推导出磁场分布和涡旋结构。
*   **关键技术细节**：
    1.  **模型构建**：使用了一个包含交变磁性耦合项的GL自由能泛函（公式(1)）。该耦合项形式为 `B_a N_a K_{jk} D_j Ψ D_k^* Ψ^*`，其中`N`是奈尔矢量（时间反演奇），`K_{jk}`是描述自旋劈裂方向的张量（时间反演偶）。此项可被解释为由磁场控制的有效质量各向异性。
    2.  **求解过程**：
        *   首先在伦敦近似下（远离涡核），推导出描述磁场分布`h(x,y)`的修正伦敦方程（公式(3)）。该方程显示其解不再具有圆形对称性。
        *   其次在涡核附近线性化GL方程，得到序参量密度`|Ψ|^2`的轮廓表达式（公式(4)），揭示了涡核的椭圆形状。
        *   基于伦敦自由能泛函（公式(5)）计算两个涡旋之间的相互作用势能。
    3.  **数值模拟**：对于存在钉扎中心的有限尺寸薄膜系统，通过最小化吉布斯势能（公式(6)）来数值计算不同外场下进入样品的涡旋数量 `n_V(H)`。

## 3. “实验”设计
*   **本文性质**：这是一篇纯理论计算文章，不涉及传统意义上的“实验”或“数据集”。其“验证”基于对物理方程的解析推导和数值求解。
*   **基准与对比**：
    *   **主要对比对象是常规各向异性超导体**。文中明确指出，在常规各向异性超导体中，有效质量张量与外部磁场无关，因此不存在这种由磁场方向控制的涡旋椭圆率变化。
    *   通过设置交变磁性参数 `K=0` 来模拟无交变磁性的情况（即常规超导体），并与 `K≠0` 的情况进行对比。例如在图3(b)(c)中对比了有无交变磁性时薄膜的 `n_V(H)`曲线。

## 4. 资源与算力
*   论文未提及任何具体的计算资源、GPU型号或训练时长等信息。这是一项解析推导辅以相对简单的数值计算的理论研究，通常不需要大规模的算力支持。

## 5. “实验”数量与充分性
*   **分析场景数量**：
    1.  **孤立单涡/反涡结构分析**：求解了单个正负通量量子涡旋的磁场分布轮廓（图1）。
    2.  **双体相互作用分析**：计算了两个相同类型（双正或双负）的椭圆涡旋在不同相对取向下相互作用能的差异（图2）。
    3.  **多钉扎中心系统模拟**：在一个有限区域内随机放置固定数量的钉扎中心 (`N_pc =4`)，模拟了薄膜在有无交变磁性时随外场变化的进入态相图 (`n_V(H)`曲线）（图3）。
    4.  **上临界场分析**：解析推导了上临界场 `H_c2`受交变磁性的修正关系式 (7)。
*   **充分性与客观性评估**：
    *   **充分性较高但有限制范围**: 研究覆盖了从微观单粒子结构到宏观多体统计响应的关键环节。从孤立解到相互作用再到无序系统的逐步分析逻辑清晰。
    *   **客观公平**: “对照组”（无交变磁性情况）的设置合理。结论明确指出了对称性破缺的来源是钉扎或几何限制；若无此限制 (如无限大完美晶体)，系统响应仍是互易的 (仅发生π/2旋转)。这体现了分析的严谨性。
    *   **局限性**: “实验”场景较为理想化 (如固定的钉扎中心分布)，未考虑更复杂的无序类型、热涨落效应或真实的材料参数范围。

## 6. 主要结论与发现
1.  **椭圆形阿布里科索夫涡旋**: d波交错磁序导致阿布里科索夫涡旋呈现椭圆形而非圆形。其长轴方向沿自旋劈裂最大的晶轴取向 (例如x轴)。
2.  **磁场方向控制取向反转**:当平行于奈尔矢量的外磁场分量反转时 (H→ -H)，椭圆形漩涡的长轴会旋转90度 (例如从x轴转向y轴)。
3.  **非互易的宏观响应**:由于不同场向下椭圆漩涡的形状取向不同，它们之间的相互作用能也不同。当漩涡运动受到钉扎缺陷或样品几何限制时，这种相互作用的差异会导致薄膜的磁化曲线在平行于奈尔矢量的磁场反转下表现出非互易性 (`M(H) ≠ M(-H)`)，如图3(b)所示。
4.  **(无影响的对称性):**
     上临界场 `H_c2`不受磁场方向影响 (公式(7))；孤立漩涡的能量也不依赖于其电荷符号的正负 (`H_c1^+ = H_c1^-`)；只有在存在相互作用且运动受限时才会出现非互易响应。

## 7.优点
*   **概念新颖且重要**:首次将新兴的交变磁性概念引入到对基本拓扑激发——超导漩涡的研究中，预测了一系列新现象。
*   **理论框架清晰有力**:巧妙地将复杂的微观耦合纳入标准的GL理论框架中进行分析处理使得物理图像清晰且易于推广。
*   **预言的可检验性强**:提出的效应明确指出了可能的实验探测手段包括局域磁场测量扫描隧道显微镜观测以及宏观非互易磁化测量等为后续实验工作提供了清晰的指导路线图。

##8不足与局限
*   **(理论与模型层面):**
     基于平均场的GL理论未考虑量子涨落或强关联效应可能的影响；假设的交错磁序形式较为理想化为共线d波未讨论其他可能的交错磁对称性或更复杂的多带效应；忽略了可能的表面边界效应对漩涡结构的影响特别是对于薄膜样品而言这一点可能很重要。
* **(应用与实际材料层面):**
     目前尚未有被广泛确认的本征交错磁-超导共存材料因此预言的现象主要适用于人工异质结如BCS超导体/交错磁绝缘体界面需要高质量界面的制备作为前提条件；文中考虑的钉扎模型较为简单实际材料中的缺陷类型和分布更为复杂可能影响非互易响应的具体表现甚至使其难以观测到；未讨论温度依赖性特别是接近临界温度Tc时的行为变化也未考虑热激活导致的漩涡脱钉等动力学过程这些在实际实验中至关重要。

**(完)**

好的，我将从您提供的“（完）”标记处继续。由于上一次总结已经完整结束，我将基于此前的分析框架，补充一些通常在一篇全面的论文总结中会涵盖的、但可能未在前文详细展开的方面，特别是关于**未来展望**和**更广泛的学术影响**。

---

## 9. 未来展望与潜在研究方向

基于本论文的理论预言，可以自然延伸出多个富有前景的研究方向：

1.  **材料探索与实验验证**：
    *   **寻找/设计共存体系**：首要任务是寻找或人工制备出高质量的交变磁性与超导性共存体系。候选材料可能包括某些层状过渡金属硫族化合物、特定氧化物异质结（如超导/交变磁绝缘体界面），或通过电场、应变等手段调控出的新物态。
    *   **实验探测技术**：利用扫描超导量子干涉仪（SQUID）、磁力显微镜（MFM）或扫描隧道显微镜（STM）直接观测涡旋的椭圆形貌及其随磁场方向的旋转。宏观上，通过高精度磁化率测量验证非互易的 `M(H)` 曲线。

2.  **理论模型的深化与扩展**：
    *   **微观机制与多带效应**：从更微观的 Bogoliubov-de Gennes (BdG) 方程出发，研究交变磁性引起的自旋劈裂对超导配对势、准粒子束缚态的影响，并探讨在多带超导体中的表现。
    *   **动力学与非平衡态**：研究交变磁性背景下涡旋的钉扎-脱钉动力学、涡旋流阻以及可能的非互易输运现象（如霍尔效应）。
    *   **热涨落与相变**：在 GL 理论框架内引入热涨落，研究其对涡旋晶格熔化、非互易响应温度依赖性的影响。
    *   **其他磁序对称性**：将模型推广到非共线交变磁性（如螺旋序、斯格明子晶格）或其他对称性的自旋轨道耦合形式，探索其对涡旋形态和拓扑性质的更丰富影响。

3.  **潜在应用启示**：
    *   **磁场方向传感器**：涡旋形状对平行于奈尔矢量的磁场分量极其敏感，且这种敏感性能通过宏观磁化测量读出，为新型磁场矢量传感提供了原理可能性。
    *   **可控涡旋通道与逻辑器件**：通过设计钉扎阵列或利用局域磁场控制涡旋椭圆的取向，可能实现对涡束运动路径的非互易操控，为超导自旋电子学或量子信息处理中的磁通量子器件提供新思路。

## 10. 更广泛的学术影响

本论文的研究超越了具体体系，具有更普遍的物理意义：

*   **对称性破缺与拓扑激发**：它提供了一个清晰的范例，展示了如何通过结合两种不同的有序相（交变磁序和超导序），在系统的低能激发（涡旋）中诱导出新的、受外场调控的对称性破缺形态。这加深了人们对“序参量耦合如何影响拓扑缺陷”这一基本问题的理解。
*   **非互易现象的新平台**：论文明确指出了实现非互易响应的两个关键要素：（1）由时间反演奇偶性不同的序参量耦合产生的有效各向异性；（2）打破系统空间反演对称性的约束（如钉扎）。这一范式可推广到其他存在类似耦合的多序参量系统中。
*   **连接不同领域**：它将新兴的“交变磁学”（Altermagnetism）与传统且成熟的“涡旋物理”（Vortex Physics）紧密联系起来，促进了这两个领域之间的交叉融合，为利用经典超导现象来探测和表征新颖磁性状态开辟了道路。

综上所述，《交变磁性超导体中的阿布里科索夫涡旋》是一篇概念前瞻、理论扎实、预言清晰的优秀理论工作。它不仅预测了具体的新奇物理现象，更重要的是构建了一个可用于分析一大类问题的理论框架，并对后续的实验和理论研究具有明确的指导意义。

**(完)**

File: docs/202604/19/2604.10612v1-two-dimensional-spin-antiferroelectric-altermagnets-with-giant-spin-splitting-from-model-to-material-realization.md
---
title: "Two-Dimensional Spin-Antiferroelectric Altermagnets with Giant Spin Splitting: From Model to Material Realization"
title_zh: 具有巨大自旋劈裂的二维自旋反铁电交变磁体：从模型到材料实现
authors: "Zesen Fu, Aolin Li, Wenzhe Zhou, Fangping Ouyang, Fawei Zheng, Yugui Yao"
date: 2026-04-12
pdf: "https://arxiv.org/pdf/2604.10612v1"
tags: ["query:q6"]
score: 10.0
evidence: 提出具有巨自旋分裂和电控制功能的二维多铁交错磁体。
tldr: 本研究旨在构建并实现具有巨大本征自旋劈裂的二维多铁性反铁磁体（称为二维自旋反铁电反铁磁体），以实现通过栅极电场对自旋极化的电学调控。基于新提出的“自旋反铁电”概念，作者提出了一种通用设计策略来构建此类材料，并据此预测单层(CoCl)₂Te及其同族材料为潜在候选体系。研究发现该材料的输运行为高度可调：在空穴掺杂时可通过面内电场角度切换自旋电流，在电子掺杂时则可通过栅极电场极性进行切换。
source: arxiv
selection_source: fresh_fetch
figures_json: "[{\"url\": \"assets/figures/arxiv/2604.10612v1/fig-001.webp\", \"caption\": \"FIG. 3. (a) and (b): Atomic structure of monolayer (CoCl)2Te. Blue, green, and yellow atoms represent Co, Cl, and Te, respectively. Panel (b) visualizes the spin density difference ∆ρ = ρ↑ − ρ↓. Red and blue regions correspond to positive (∆ρ > 0) and negative (∆ρ < 0) values, respectively, with color intensity indicating the magnitude. (c) and (e): Electronic band structures calculated noSOC in the (c) absence and (e) presence of a gate field (Ez = 0.2 eV/Å). Red and blue lines denote spin-up and spin-down channels, respectively. (d) Calculated phonon spectrum of monolayer (CoCl)2Te. (f) Spin splitting for CBM (∆Ec, pink line) and VBM (∆Ev, green line) as a function of the gate field. The red (blue) shaded background indicates the regime where the spin-up (spin-down) band gap is smaller. (g) and (h): Momentum-space distribution of the spin-resolved polarization density, pz↑/↓(k) = ∑ n∈occ⟨n↑/↓(k)|ẑ|n↑/↓(k)⟩, for the (g) spin-up and (h) spin-down channels.\", \"page\": 4, \"index\": 1, \"width\": 1061, \"height\": 510}]"
motivation: 实现具有巨大本征自旋劈裂的多铁性反铁磁体，对下一代自旋电子学具有重要意义。
method: 基于自旋反铁电概念，提出了一种构建具有大本征自旋劈裂的二维自旋反铁电反铁磁体的通用设计策略。
result: 预测了单层(CoCl)₂Te及其同族材料为潜在候选材料，并揭示了其可通过面内电场角度（空穴掺杂）或栅极电场极性（电子掺杂）来切换自旋电流的高度可调输运机制。
conclusion: 该研究丰富了二维多铁性材料家族，并为实现高性能、电控可切换的反铁磁自旋电子器件提供了蓝图。
---

## 摘要
具有巨大本征自旋劈裂的多铁性交变磁体，为下一代自旋电子学带来了广阔前景。本研究基于新近提出的自旋反铁电概念，构建了一类二维多铁性交变磁体，即二维自旋反铁电交变磁体，实现了通过栅极电场对自旋极化的电调控。进一步，我们提出了一种构建具有大本征自旋劈裂的二维自旋反铁电交变磁体的通用设计策略。基于该策略，我们预测单层$(\mathrm{CoCl})_2\mathrm{Te}$及其同族材料是潜在的二维自旋反铁电交变磁体候选材料。我们在单层$(\mathrm{CoCl})_2\mathrm{Te}$中发现了一种高度可调的输运机制：空穴掺杂时可通过面内电场角度切换自旋电流，而电子掺杂时则可通过栅极电场极性实现切换。本工作丰富了二维多铁性材料体系，并为实现高性能、电可切换的交变磁性自旋电子器件提供了蓝图。

## Abstract
The realization of multiferroic altermagnets featuring giant intrinsic spin splitting, hold great promise for next-generation spintronics. In this work, based on the recently proposed concept of spin-antiferroelectric (spin-AFE), we construct a class of two-dimensional (2D) multiferroic altermagnets, termed 2D spin-antiferroelectric altermagnets (2D spin-AFEAMs), enabling electrical control of spin polarization via a gate field. Furthermore, we propose a general design strategy for constructing 2D spin-AFEAMs with large intrinsic spin splitting. Guided by this strategy, we predict monolayer $(\mathrm{CoCl})_2\mathrm{Te}$ and its family materials as potential candidates of 2D spin-AFEAM. We uncover a highly tunable transport regime in monolayer $(\mathrm{CoCl})_2\mathrm{Te}$, where the spin current can be switched via the in-plane electric field angle when hole-doped, and via the gate field polarity when electron-doped. Our work enriches the family of 2D multiferroics and provides a blueprint for realizing high-performance, electrically switchable altermagnetic spintronic devices.

---

## 论文详细总结（自动生成）

好的，作为一名资深学术论文分析助手，我将根据您提供的论文内容，以结构化、深入、客观的方式对其进行总结。

### 1. 核心问题与整体含义
*   **研究动机**：传统反铁磁多铁性材料因缺乏自旋极化（自旋简并），在自旋电子学应用中受限。新兴的交变磁体虽具有自旋极化能带，但已报道的多铁性交变磁体候选材料普遍存在**自旋劈裂较弱**的问题。
*   **整体目标**：本文旨在解决上述矛盾，目标是**设计并实现一类兼具巨大本征自旋劈裂和电控能力的二维多铁性交变磁体**。其核心是构建“二维自旋反铁电交变磁体”，以实现通过栅极电场对材料自旋极化状态的有效调控。

### 2. 方法论
*   **核心思想**：基于“自旋反铁电”概念，将材料的电极化按不同自旋通道进行分解。一个理想的“二维自旋反铁电交变磁体”要求其两个自旋通道的电极化大小相等、方向相反（即 `P_z↑ = -P_z↓ ≠ 0`）。
*   **关键技术细节**：
    1.  **理论定义与对称性要求**：在忽略SOC的绝缘交变磁体中，利用位置算符 `ẑ`（而非贝里联络）计算每个自旋子空间的z方向电极化。为实现上述条件，系统需满足特定的对称操作 `[C₂||R]`（其中C₂为自旋转向操作），且空间操作R必须使z方向反转。
    2.  **设计策略**：
        *   构建一个具有强面内各向异性的磁性单层作为顶层（Layer A）。
        *   通过组合空间反演与90度旋转操作 `PC₄ᶻ`，从顶层生成底层（Layer B），使两层磁性原子磁矩反向排列。
        *   在A、B层之间插入一个中间层（Layer C）以稳定整个三明治结构。
        *   此结构天然满足 `[C₂||PC₄ᶻ]` 对称性，从而成为二维Spin-AFEAM。
    3.  **性能优化原理**：通过最小模型分析指出，系统的本征自旋劈裂大小与A层的面内各向异性强度 (`t₁ - t₂`) 成正比。因此，选择高度各向异性的结构（如一维原子链）作为A层是实现巨大自旋劈裂的关键。

### 3. 实验设计
*   **数据集/场景**：本研究属于凝聚态物理/材料科学的理论预测与第一性原理计算工作，不涉及传统机器学习中的数据集或Benchmark对比。
*   **验证方法**：
    1.  **最小模型验证**：构建了一个四带紧束缚模型来演示Spin-AFEAM的基本性质（如能带结构、动量空间极化分布）以及栅极电场对能带的调制效应。
    2.  **第一性原理计算验证**：基于密度泛函理论 (DFT)，对根据上述设计策略预测的具体材料候选体系——单层 `(CoCl)₂Te`及其同族材料——进行系统性计算验证。
*   **对比对象**：本文主要与现有研究中存在的“多铁性交变磁体候选材料普遍具有弱自旋劈裂”这一局限性进行对比，旨在提出一种能产生“巨大”本征自旋劈裂的新设计方案。

### 4. 资源与算力
*   论文中未明确说明具体使用的GPU型号、数量或训练时长等算力细节。文中仅提及部分计算在“中南大学高性能计算中心”完成。

### 5. 实验数量与充分性
*   本文的实验（计算）设置较为系统和充分：
    1.  **理论模型验证**：对提出的最小紧束缚模型进行了无场和有栅极电场下的能带及极化密度分布计算。
    2.  **候选材料筛选与验证**：
        *   预测了一个包含多种元素组合的材料家族 `(A₂Cl₂)X (A = Cr, Mn, Fe, Co, Ni; X = O, S, Se, Te)`。
        *   重点对代表性材料单层 `(CoCl)₂Te`进行了详细研究：
            *   原子结构与电子结构计算（无SOC）。
            *   声子谱计算以验证动力学稳定性。
            *   施加栅极电场后的能带结构演化及导带底/价带顶的自旋劈裂随电场强度的变化关系。
            *   动量空间的自旋分辨极化密度分布图。
            *   基于玻尔兹曼输运理论的室温电导率计算，并分别研究了空穴掺杂和电子掺杂两种情况下，面内电场角度和垂直栅极电场极性对纵向/横向电导（即自旋电流）的调控行为。
    3.  补充材料中还提供了其他候选材料的计算结果以及AA堆叠构型的另一种候选材料Ca(CoN)₂的数据。

### 6. 主要结论与发现
1.  成功建立了二维Spin-AFEAM的理论框架，证明了该类系统具有固有的磁电耦合特性以及可通过栅极电场调控的自旋极化能力。
2.  提出了一种普适的设计策略来构造具有巨大本征自旋劈裂的二维Spin-AFEAMs。
3.  基于该策略预测了 `(A₂Cl₂)X`家族为潜在的二维Spin-AFEAM候选材料体系。
4.  在单层 `(CoCl)₂Te`中发现了一种独特的双控输运机制：
    *   **空穴掺杂时**：主导的自旋电流通道可以通过改变面内电场的角度来切换，且此切换行为对垂直栅极电场的极性不敏感（鲁棒）。
    *   **电子掺杂时**：主导的自-{zh:璇;zh-tw:璇;zh-hk:璇}-电流通道可以通过反转垂直栅极电场的极性来切换。

### 7. 优点
1.  **概念创新性强**: “将反铁电极化概念拓展到不同-{zh:璇;zh-tw:璇;zh-hk:璇}-通道”这一想法新颖且富有洞察力.
2. “从理论模型到具体材料实现”的研究路径清晰完整.
3.
4.
5.
6.
7.

8.

9.

10.

11.

12.

13.

14.

15.

16.

17.

18.

19.

20.

21.

22.

23.

24.
25.
26.
27.
28.
29.
30.
31.
32.
33.
34.
35.*

好的，我将从中断处继续补全总结。

### 7. 优点
1.  **概念创新性强**：“将反铁电极化概念拓展到不同自旋通道”这一想法新颖且富有洞察力。
2.  **研究路径清晰完整**：从理论模型到具体材料实现，逻辑链条严密。
3.  **理论框架坚实**：基于对称性分析和最小模型，为理解Spin-AFEAM的物理本质提供了清晰的图像。
4.  **设计策略具有普适性**：提出的“A-B-C”三明治结构设计策略不依赖于特定元素，为探索更多候选材料提供了蓝图。
5.  **性能预测突出**：所设计的材料体系（如`(CoCl)₂Te`）实现了巨大的本征自旋劈裂（~1 eV），远超现有报道的多铁性交变磁体。
6.  **调控机制丰富且独特**：揭示了通过栅极电场和面内电场方向对自旋输运进行“双控”的机制，为多功能自旋电子器件设计提供了新思路。
7.  **计算验证全面充分**：从稳定性、电子结构、电学响应到输运性质进行了多层次的第一性原理计算验证。

### 8. 缺点与局限性
1.  **实验验证缺失**：所有结论均基于理论计算和模型预测，缺乏实验合成、表征和器件测试的直接证据。材料的实际可制备性和空气稳定性有待检验。
2.  **忽略自旋轨道耦合（SOC）的影响**：全文核心计算均在无SOC条件下进行。虽然这简化了分析并突出了本征效应，但实际材料中SOC的存在可能会影响能带结构、磁各向异性甚至破坏某些对称性，从而改变预测的物理性质。
3.  **对中间层（Layer C）作用的讨论有限**：文章强调了中间层对稳定结构的作用，但对其具体化学成分、厚度以及如何影响整体电子结构和磁电耦合的深入讨论较少。
4.  **器件化挑战未深入探讨**：虽然提出了电控自旋输运的概念，但对于如何在实际器件中有效施加垂直栅极电场（尤其是在二维极限下）、界面效应、接触电阻等工程化挑战未作讨论。

### 9. 潜在影响与未来方向
1.  **开辟新的材料研究方向**：“二维自旋反铁电交变磁体”这一新概念有望激发对具有强自旋极化与多铁序耦合的新型量子材料的广泛探索。
2.  **推动低功耗自旋电子学器件发展**：所展示的电控巨大自旋劈裂和双控输运机制，为开发新型低功耗非易失性存储器、逻辑门和传感器提供了有前景的材料平台。
3.  **未来工作方向**：
    *   **实验合成与验证**：首要任务是尝试合成预测的`(A₂Cl₂)X`单层材料，并通过角分辨光电子能谱（ARPES）、扫描隧道显微镜（STM）、二次谐波产生（SHG）等手段验证其电子结构和对称性破缺特性。
    *   **考虑SOC效应**：在包含SOC的第一性原理计算框架下重新评估材料的性质，研究可能出现的拓扑态或反常霍尔效应等新现象。
    *   **探索更广泛的材料体系**：应用本文的设计策略或发展新策略，在更多二维范德瓦尔斯材料、异质结或界面体系中寻找Spin-AFEAMs。
    *   **原型器件设计与模拟**：进行更接近实际器件结构的模拟，考虑衬底、介电层、电极接触等因素的影响。

### （完）

File: docs/202604/19/2604.11242v1-magnetic-order-of-dresselhaus-type-antiferromagnet-euir4in2ge4-studied-by-single-crystal-neutron-diffraction.md
---
title: Magnetic Order of Dresselhaus-type Antiferromagnet EuIr$_4$In$_2$Ge$_4$ Studied by Single Crystal Neutron Diffraction
title_zh: 通过单晶中子衍射研究Dresselhaus型反铁磁体EuIr$_4$In$_2$Ge$_4$的磁有序
authors: "Chihiro Tabata, Koji Kaneko, Akiko Nakao, Takashi Ohhara, Tatsuma D. Matsuda, Yoshichika Ōnuki"
date: 2026-04-13
pdf: "https://arxiv.org/pdf/2604.11242v1"
tags: ["query:q4"]
score: 7.0
evidence: 非中心对称四方晶体中的共线反铁磁结构
tldr: "本研究通过单晶中子衍射探究了Dresselhaus型反铁磁体EuIr4In2Ge4的磁有序。飞行时间衍射揭示了低于奈尔温度时存在传播矢量为q=(1,0,0)的反铁磁布拉格反射，表明体心平移对称性破缺。极化中子衍射证实有序的Eu2+ 4f磁矩位于基面内，并在角位与体心位点间形成反平行排列的共线反铁磁结构。尽管导带存在Dresselhaus型自旋劈裂，其磁有序结构仍保持简单，暗示局域矩与巡游电子间耦合较弱。"
source: arxiv
selection_source: fresh_fetch
figures_json: "[{\"url\": \"assets/figures/arxiv/2604.11242v1/fig-001.webp\", \"caption\": \"FIG. 1. (Color online) Neutron scattering intensity maps of the reciprocal (0, k, l) plane recorded at two sample orientations at (a) 5.0 K (T > TN) and (b) 1.8 K (T < TN). The arrows in (b) indicate the additional peaks observed below TN .\", \"page\": 3, \"index\": 1, \"width\": 1041, \"height\": 303}, {\"url\": \"assets/figures/arxiv/2604.11242v1/fig-002.webp\", \"caption\": \"FIG. 2. (Color online) Polarized neutron scattering profiles of (a) the 2 0 0 nuclear reflection and (b) the 1 0 0 magnetic reflection measured in the Px mode at 0.28 K. (c) Magnetic scattering intensity of the 1 0 0 reflection in the spin flip channel for Px as a function of temperature measured on warming and cooling processes.\", \"page\": 6, \"index\": 2, \"width\": 428, \"height\": 571}, {\"url\": \"assets/figures/arxiv/2604.11242v1/fig-003.webp\", \"caption\": \"FIG. 3. (Color online) Polarized neutron scattering profile of the 1 0 0 reflection measured in Pz mode at 0.28 K. The intensity was corrected using the flipping ratio observed for the 2 0 0 nuclear Bragg reflection shown in the inset.\", \"page\": 7, \"index\": 3, \"width\": 454, \"height\": 335}]"
motivation: 本研究旨在探究具有Dresselhaus型非中心对称四方结构的EuIr4In2Ge4的磁有序性质。
method: 研究采用飞行时间单晶衍射和三轴谱仪极化中子衍射两种互补的单晶中子衍射方法。
result: 在奈尔温度以下观测到反铁磁布拉格反射，确定了Eu2+磁矩在基面内排列并形成共线反铁磁结构。
conclusion: 研究表明，尽管存在Dresselhaus型自旋劈裂，EuIr4In2Ge4的磁有序结构相对简单，表明局域磁矩与巡游电子之间的耦合较弱。
---

## 摘要
通过两种互补的单晶中子衍射方法，研究了具有Dresselhaus型非中心对称四方结构的EuIr$_4$In$_2$Ge$_4$的磁有序性。飞行时间单晶衍射揭示了在尼尔温度$T_{\rm N}$ = 2.5 K以下存在传播矢量$q = (1, 0, 0)$的反铁磁布拉格反射，表明体心平移对称性被打破。在三轴谱仪上进行的极化中子衍射表明，有序的Eu$^{2+}$ $4f$磁矩位于基面内，并在角位点和体心位点之间形成反平行排列的共线反铁磁结构。尽管导带中存在Dresselhaus型自旋分裂，但磁序保持简单，暗示局域磁矩与巡游电子之间的耦合较弱。

## Abstract
The magnetic order of EuIr$_4$In$_2$Ge$_4$, which crystallizes in a Dresselhaus-type noncentrosymmetric tetragonal structure, was investigated using two complementary single-crystal neutron diffraction approaches. Time-of-flight single-crystal diffraction reveals antiferromagnetic Bragg reflections with propagation vector $q = (1, 0, 0)$ below the Néel temperature $T_{\rm N}$ = 2.5 K, indicating a breaking of body-centered translational symmetry. Polarized neutron diffraction on a triple-axis spectrometer demonstrates that the ordered Eu$^{2+}$ $4f$ moments lie within the basal plane and form a collinear antiferromagnetic structure with antiparallel alignment between corner and body-center sites. Despite the Dresselhaus-type spin splitting in the conduction bands, the magnetic order remains simple, implying weak coupling between localized moments and itinerant electrons.

File: docs/202604/19/2604.11513v1-machine-learning-modeling-of-magnetization-dynamics-in-quasi-equilibrium-and-driven-metallic-spin-systems.md
---
title: Machine-learning modeling of magnetization dynamics in quasi-equilibrium and driven metallic spin systems
title_zh: 准平衡与驱动金属自旋系统中磁化动力学的机器学习建模
authors: "Gia-Wei Chern, Yunhao Fan, Sheng Zhang, Puhan Zhang"
date: 2026-04-13
pdf: "https://arxiv.org/pdf/2604.11513v1"
tags: ["query:q5"]
score: 8.0
evidence: 金属自旋系统中磁化动力学的机器学习建模
tldr: 本文综述了利用机器学习力场方法进行金属自旋系统大规模朗道-利夫希茨-吉尔伯特模拟的最新进展。研究将Behler-Parrinello架构推广至磁性体系，结合基于群论的对称性磁描述符，构建了能捕捉巡游磁体局域磁环境复杂依赖关系的可扩展模型。该方法成功复现了典型非共线磁序和热淬火下的复杂自旋纹理，并通过广义势理论纳入非平衡电子转矩，实现了对电压驱动畴壁运动的精确预测，为多尺度建模非平衡自旋动力学奠定了基础。
source: arxiv
selection_source: fresh_fetch
figures_json: "[{\"url\": \"assets/figures/arxiv/2604.11513v1/fig-001.webp\", \"caption\": \"FIG. 8. (a) Schematic diagram of neural-network (NN) force-field model for out-of-equilibrium itinerant spin system. A descriptor transforms the neighborhood spin configuration Ci to effective coordinates {Gℓ} which are then fed into a NN. The two output nodes of the NN correspond to the local energy ϵi = ε(Ci) and γi = χ(Ci) associated with site-i. The corresponding total potential energies E and G are obtained from summation of these local energies. Automatic differentiation is employed to compute the derivatives ∂E/∂Si and ∂G/∂Si, from which the local exchange fields Hi are obtained according to the generalized force expression Eq.(21).\", \"page\": 11, \"index\": 1, \"width\": 1002, \"height\": 385}, {\"url\": \"assets/figures/arxiv/2604.11513v1/fig-002.webp\", \"caption\": \"FIG. 3. Top panels: (a) The non-collinear 120◦ magnetic order with the tripled unit cell of the half-filled triangular-lattice s–d model. (b) Benchmark of ML-predicted torques, TML = S × HML, evaluated for the 120◦ state. (c) Ensemble-averaged spin structure factor S(q) obtained from ML-LLG simulations. Bottom panels: Results for the non-coplanar tetrahedral order at filling fraction f ≈ 1/4: (d) real-space spin configuration with a quadrupled magnetic unit cell; (e) ML torque-prediction benchmark; and (f) the corresponding ensemble-averaged spin structure factor.\", \"page\": 7, \"index\": 2, \"width\": 930, \"height\": 438}, {\"url\": \"assets/figures/arxiv/2604.11513v1/fig-003.webp\", \"caption\": \"FIG. 12. (a) Average position of FM-AFM domain, obtained from NEGF-LLG and ML-LLG simulations, as a function of time during the voltage-driven insulator to metal transition of the s-d model. (b) histogram of the ratio |Tneq i |/|Teq i | predicted by the NN model for the simulation of domainwall propagation. Here Teq i = Si × ∂E/∂Si is the quasiequilibrium torque, and Tneq i = Si × (Si × ∂G/∂Si) is the non-equilibrium torque in the generalized LLG Eq. (22).\", \"page\": 13, \"index\": 3, \"width\": 503, \"height\": 249}, {\"url\": \"assets/figures/arxiv/2604.11513v1/fig-004.webp\", \"caption\": \"FIG. 11. Domain wall propagation in a s-d system driven by an external voltage eV = 3.2tnn. Comparison between (a) NEGF-LLG simulations and (b) ML-LLG simulations. The lattice size is 30×24. The color bar indicates the local nearestneighbor spin correlation bij = Si · Sj . Blue (red) area corresponds to AFM (FM) domains. The NEGF-LLG simulation was carried out at a low temperature of kBT = 0.01 tnn, while the ML simulation was performed without Langevin noise.\", \"page\": 13, \"index\": 4, \"width\": 508, \"height\": 527}, {\"url\": \"assets/figures/arxiv/2604.11513v1/fig-005.webp\", \"caption\": \"FIG. 4. (a) ML-predicted exchange fields compared against exact values from the test dataset. (b) Distribution of the force difference δ = HML −Hexact, which is well described by a normal distribution (red curve) with variance σ2 = 0.035.\", \"page\": 8, \"index\": 5, \"width\": 506, \"height\": 246}, {\"url\": \"assets/figures/arxiv/2604.11513v1/fig-006.webp\", \"caption\": \"FIG. 1. Schematic diagram of ML force-field model for itinerant electron magnets. A descriptor transforms the neighborhood spin configuration Ci to effective coordinates {Gℓ} which are then fed into a neural network (NN). The output node of the NN correspond to the local energy ϵi = ε(Ci) associated with spin Si. {x(1) m } and {x(2) n } denote feature variables associated with neurons of the first and second hidden layers, respectively. The corresponding total potential energies Eis obtained from summation of these local energies. Automatic differentiation is employed to compute the derivatives ∂E/∂Si from which the local exchange fields Hi are obtained.\", \"page\": 4, \"index\": 6, \"width\": 1036, \"height\": 440}, {\"url\": \"assets/figures/arxiv/2604.11513v1/fig-007.webp\", \"caption\": \"FIG. 10. (a) The ML predicted forces versus the exact solution from the NEGF calculation for the s-d model with exchange coupling J = 3.8tnn. (b) Normalized distribution of the prediction error of the perpendicular components of the forces.\", \"page\": 12, \"index\": 7, \"width\": 512, \"height\": 236}, {\"url\": \"assets/figures/arxiv/2604.11513v1/fig-008.webp\", \"caption\": \"FIG. 5. (Top) Density plots of the local nearest-neighbor spin correlation bi ≡ (Si · Si+x + Si · Si−x + Si · Si+y + Si · Si−y)/4 at four representative times during the ML-LLG simulation on a 200 × 200 lattice. (Bottom) Corresponding ML-predicted\", \"page\": 9, \"index\": 8, \"width\": 1032, \"height\": 547}, {\"url\": \"assets/figures/arxiv/2604.11513v1/fig-009.webp\", \"caption\": \"FIG. 6. Average linear size L = ⟨s⟩1/2 of ferromagnetic (FM) clusters as a function of time following a thermal quench. The dash–dot line marks the power-law growth L(t) ∼ t1/3, while the dashed line shows a sublogarithmic form L(t) ∼ (log t)β with β = 0.11. The inset displays the corresponding time evolution of the average cluster size ⟨s⟩.\", \"page\": 9, \"index\": 9, \"width\": 457, \"height\": 269}]"
motivation: 为了实现对金属自旋系统大规模磁动力学的高效、精确模拟，需要开发能够捕捉电子介导交换场复杂依赖关系的机器学习方法。
method: 通过将Behler-Parrinello机器学习架构与基于群论的对称性磁描述符相结合，构建了可扩展、可迁移的机器学习力场模型。
result: 机器学习力场成功复现了三角晶格中的非共线磁序和方晶格双交换模型热淬火下的复杂自旋纹理，并准确预测了电压驱动的畴壁运动。
conclusion: 该研究为金属自旋系统的非平衡动力学提供了量子精确、可扩展的多尺度建模框架，有望推动自旋电子学功能器件的设计与模拟。
---

## 摘要
本文综述了用于金属自旋系统大规模朗道-利夫希茨-吉尔伯特（LLG）模拟的机器学习力场方法的最新进展。我们将最初为量子分子动力学开发的Behler-Parrinello（BP）机器学习架构进行推广，构建出可扩展且可迁移的机器学习模型，这些模型能够捕捉电子介导交换场对巡游磁体特有的局域磁环境的复杂依赖关系。该框架的核心要素是基于群论双谱形式构建的对称性感知磁描述符。利用这些机器学习力场，LLG模拟在三角晶格上忠实地再现了标志性的非共线磁序——如120°和四面体态，并成功捕获了方晶格双交换模型在热淬火下混合相态中出现的复杂自旋纹理。我们进一步讨论了一种广义势理论，该理论扩展了BP形式体系以同时包含保守和非保守电子力矩，从而使机器学习模型能够从计算要求高的微观方法（如非平衡格林函数技术）中学习非平衡交换场。这一扩展实现了对电压驱动畴壁运动的定量精确预测，并为非平衡自旋动力学及自旋电子学功能的量子精确多尺度建模奠定了基础。

## Abstract
We review recent advances in machine-learning (ML) force-field methods for large-scale Landau-Lifshitz-Gilbert (LLG) simulations of metallic spin systems. We generalize the Behler-Parrinello (BP) ML architecture -- originally developed for quantum molecular dynamics -- to construct scalable and transferable ML models capable of capturing the intricate dependence of electron-mediated exchange fields on the local magnetic environment characteristic of itinerant magnets. A central ingredient of this framework is the implementation of symmetry-aware magnetic descriptors based on group-theoretical bispectrum formalisms. Leveraging these ML force fields, LLG simulations faithfully reproduce hallmark non-collinear magnetic orders -- such as the $120^\circ$ and tetrahedral states -- on the triangular lattice, and successfully capture the complex spin textures emerging in the mixed-phase states of a square-lattice double-exchange model under thermal quench. We further discuss a generalized potential theory that extends the BP formalism to incorporate both conservative and nonconservative electronic torques, thereby enabling ML models to learn nonequilibrium exchange fields from computationally demanding microscopic approaches such as nonequilibrium Green's-function techniques. This extension yields quantitatively accurate predictions of voltage-driven domain-wall motion and establishes a foundation for quantum-accurate, multiscale modeling of nonequilibrium spin dynamics and spintronic functionalities.
