Repository: ooteki-teo/daily-paper-reader

# 日报 · 2026-04-08

- 生成时间：2026-04-08 20:49:28 UTC
- 当次推荐总数：32
- 精读区：21
- 速读区：11

## 今日简报（AI）
今日聚焦反铁磁材料光控与拓扑磁相研究。利用飞秒光场可实现反铁磁自旋极化全光相干操控，电子关联驱动拓扑与磁相协同演化。建议关注强关联体系中非平庸拓扑态的调控新机制。

## 精读区
1. [Exploring non-trivial band structure and spin polarizations in $d$-wave altermagnets tailored by anisotropic optical fields](/202604/08/2603.29106v1-exploring-non-trivial-band-structure-and-spin-polarizations-in-d-wave-altermagnets-tailored-by-anisotropic-optical-fields) （10.0/10）
2. [Femtosecond all-optical coherent control of spin polarization in altermagnets](/202604/08/2603.29641v1-femtosecond-all-optical-coherent-control-of-spin-polarization-in-altermagnets) （10.0/10）
3.

File: docs/202604/20/2604.11513v1-machine-learning-modeling-of-magnetization-dynamics-in-quasi-equilibrium-and-driven-metallic-spin-systems.md
---
title: Machine-learning modeling of magnetization dynamics in quasi-equilibrium and driven metallic spin systems
title_zh: 准平衡与驱动金属自旋系统中磁化动力学的机器学习建模
authors: "Gia-Wei Chern, Yunhao Fan, Sheng Zhang, Puhan Zhang"
date: 2026-04-13
pdf: "https://arxiv.org/pdf/2604.11513v1"
tags: ["query:q5"]
score: 8.0
evidence: 金属自旋系统中的磁化动力学
tldr: 本文综述了利用机器学习力场方法对金属自旋系统进行大规模朗道-利夫希茨-吉尔伯特模拟的最新进展。通过将Behler-Parrinello架构与对称性磁描述符结合，构建了可捕捉电子交换场复杂依赖关系的可扩展模型。该框架成功复现了典型非共线磁序和热淬灭下的复杂自旋纹理，并通过推广的势理论纳入非平衡电子转矩，实现了对电压驱动畴壁运动的准确预测，为多尺度非平衡自旋动力学建模奠定了基础。
source: arxiv
selection_source: fresh_fetch
figures_json: "[{\"url\": \"assets/figures/arxiv/2604.11513v1/fig-001.webp\", \"caption\": \"FIG. 8. (a) Schematic diagram of neural-network (NN) force-field model for out-of-equilibrium itinerant spin system. A descriptor transforms the neighborhood spin configuration Ci to effective coordinates {Gℓ} which are then fed into a NN. The two output nodes of the NN correspond to the local energy ϵi = ε(Ci) and γi = χ(Ci) associated with site-i. The corresponding total potential energies E and G are obtained from summation of these local energies. Automatic differentiation is employed to compute the derivatives ∂E/∂Si and ∂G/∂Si, from which the local exchange fields Hi are obtained according to the generalized force expression Eq.(21).\", \"page\": 11, \"index\": 1, \"width\": 1002, \"height\": 385}, {\"url\": \"assets/figures/arxiv/2604.11513v1/fig-002.webp\", \"caption\": \"FIG. 3. Top panels: (a) The non-collinear 120◦ magnetic order with the tripled unit cell of the half-filled triangular-lattice s–d model. (b) Benchmark of ML-predicted torques, TML = S × HML, evaluated for the 120◦ state. (c) Ensemble-averaged spin structure factor S(q) obtained from ML-LLG simulations. Bottom panels: Results for the non-coplanar tetrahedral order at filling fraction f ≈ 1/4: (d) real-space spin configuration with a quadrupled magnetic unit cell; (e) ML torque-prediction benchmark; and (f) the corresponding ensemble-averaged spin structure factor.\", \"page\": 7, \"index\": 2, \"width\": 930, \"height\": 438}, {\"url\": \"assets/figures/arxiv/2604.11513v1/fig-003.webp\", \"caption\": \"FIG. 12. (a) Average position of FM-AFM domain, obtained from NEGF-LLG and ML-LLG simulations, as a function of time during the voltage-driven insulator to metal transition of the s-d model. (b) histogram of the ratio |Tneq i |/|Teq i | predicted by the NN model for the simulation of domainwall propagation. Here Teq i = Si × ∂E/∂Si is the quasiequilibrium torque, and Tneq i = Si × (Si × ∂G/∂Si) is the non-equilibrium torque in the generalized LLG Eq. (22).\", \"page\": 13, \"index\": 3, \"width\": 503, \"height\": 249}, {\"url\": \"assets/figures/arxiv/2604.11513v1/fig-004.webp\", \"caption\": \"FIG. 11. Domain wall propagation in a s-d system driven by an external voltage eV = 3.2tnn. Comparison between (a) NEGF-LLG simulations and (b) ML-LLG simulations. The lattice size is 30×24. The color bar indicates the local nearestneighbor spin correlation bij = Si · Sj . Blue (red) area corresponds to AFM (FM) domains. The NEGF-LLG simulation was carried out at a low temperature of kBT = 0.01 tnn, while the ML simulation was performed without Langevin noise.\", \"page\": 13, \"index\": 4, \"width\": 508, \"height\": 527}, {\"url\": \"assets/figures/arxiv/2604.11513v1/fig-005.webp\", \"caption\": \"FIG. 4. (a) ML-predicted exchange fields compared against exact values from the test dataset. (b) Distribution of the force difference δ = HML −Hexact, which is well described by a normal distribution (red curve) with variance σ2 = 0.035.\", \"page\": 8, \"index\": 5, \"width\": 506, \"height\": 246}, {\"url\": \"assets/figures/arxiv/2604.11513v1/fig-006.webp\", \"caption\": \"FIG. 1. Schematic diagram of ML force-field model for itinerant electron magnets. A descriptor transforms the neighborhood spin configuration Ci to effective coordinates {Gℓ} which are then fed into a neural network (NN). The output node of the NN correspond to the local energy ϵi = ε(Ci) associated with spin Si. {x(1) m } and {x(2) n } denote feature variables associated with neurons of the first and second hidden layers, respectively. The corresponding total potential energies Eis obtained from summation of these local energies. Automatic differentiation is employed to compute the derivatives ∂E/∂Si from which the local exchange fields Hi are obtained.\", \"page\": 4, \"index\": 6, \"width\": 1036, \"height\": 440}, {\"url\": \"assets/figures/arxiv/2604.11513v1/fig-007.webp\", \"caption\": \"FIG. 10. (a) The ML predicted forces versus the exact solution from the NEGF calculation for the s-d model with exchange coupling J = 3.8tnn. (b) Normalized distribution of the prediction error of the perpendicular components of the forces.\", \"page\": 12, \"index\": 7, \"width\": 512, \"height\": 236}, {\"url\": \"assets/figures/arxiv/2604.11513v1/fig-008.webp\", \"caption\": \"FIG. 5. (Top) Density plots of the local nearest-neighbor spin correlation bi ≡ (Si · Si+x + Si · Si−x + Si · Si+y + Si · Si−y)/4 at four representative times during the ML-LLG simulation on a 200 × 200 lattice. (Bottom) Corresponding ML-predicted\", \"page\": 9, \"index\": 8, \"width\": 1032, \"height\": 547}, {\"url\": \"assets/figures/arxiv/2604.11513v1/fig-009.webp\", \"caption\": \"FIG. 6. Average linear size L = ⟨s⟩1/2 of ferromagnetic (FM) clusters as a function of time following a thermal quench. The dash–dot line marks the power-law growth L(t) ∼ t1/3, while the dashed line shows a sublogarithmic form L(t) ∼ (log t)β with β = 0.11. The inset displays the corresponding time evolution of the average cluster size ⟨s⟩.\", \"page\": 9, \"index\": 9, \"width\": 457, \"height\": 269}]"
motivation: 为了实现对金属自旋系统大规模朗道-利夫希茨-吉尔伯特模拟，需要开发能捕捉电子介导交换场复杂依赖关系的机器学习方法。
method: 通过推广Behler-Parrinello机器学习架构，结合基于群论双谱形式的对称性磁描述符，构建了可扩展、可迁移的机器学习力场模型。
result: 机器学习力场成功复现了三角晶格中的非共线磁序和方晶格双交换模型热淬灭下的复杂自旋纹理，并准确预测了电压驱动的畴壁运动。
conclusion: 该研究为金属自旋系统的非平衡动力学提供了量子精确、可扩展的多尺度建模框架，有望推动自旋电子学功能器件的设计与模拟。
---

## 摘要
我们回顾了用于金属自旋系统大规模朗道-利夫希茨-吉尔伯特（LLG）模拟的机器学习力场方法的最新进展。我们将最初为量子分子动力学开发的贝勒-帕里内洛（BP）机器学习架构进行推广，构建出可扩展且可迁移的机器学习模型，这些模型能够捕捉电子介导交换场对巡游磁体局部磁环境特征的复杂依赖性。该框架的核心要素是基于群论双谱形式构建的对称感知磁描述符。利用这些机器学习力场，LLG模拟在三角晶格上忠实地再现了标志性的非共线磁序——例如120°和四面体态，并成功捕捉了在热淬火下方形晶格双交换模型的混合相态中出现的复杂自旋纹理。我们进一步讨论了一种广义势理论，该理论扩展了BP形式体系以纳入保守和非保守电子力矩，从而使机器学习模型能够从计算要求高的微观方法（如非平衡格林函数技术）中学习非平衡交换场。这一扩展实现了对电压驱动畴壁运动的定量精确预测，并为非平衡自旋动力学和自旋电子学功能的量子精确多尺度建模奠定了基础。

## Abstract
We review recent advances in machine-learning (ML) force-field methods for large-scale Landau-Lifshitz-Gilbert (LLG) simulations of metallic spin systems. We generalize the Behler-Parrinello (BP) ML architecture -- originally developed for quantum molecular dynamics -- to construct scalable and transferable ML models capable of capturing the intricate dependence of electron-mediated exchange fields on the local magnetic environment characteristic of itinerant magnets. A central ingredient of this framework is the implementation of symmetry-aware magnetic descriptors based on group-theoretical bispectrum formalisms. Leveraging these ML force fields, LLG simulations faithfully reproduce hallmark non-collinear magnetic orders -- such as the $120^\circ$ and tetrahedral states -- on the triangular lattice, and successfully capture the complex spin textures emerging in the mixed-phase states of a square-lattice double-exchange model under thermal quench. We further discuss a generalized potential theory that extends the BP formalism to incorporate both conservative and nonconservative electronic torques, thereby enabling ML models to learn nonequilibrium exchange fields from computationally demanding microscopic approaches such as nonequilibrium Green's-function techniques. This extension yields quantitatively accurate predictions of voltage-driven domain-wall motion and establishes a foundation for quantum-accurate, multiscale modeling of nonequilibrium spin dynamics and spintronic functionalities.

File: docs/202604/20/2604.13893v1-giant-room-temperature-third-order-electrical-transport-in-a-thin-film-altermagnet-candidate.md
---
title: Giant Room-Temperature Third-Order Electrical Transport in a Thin-Film Altermagnet Candidate
title_zh: 一种候选交变磁体薄膜中的巨大室温三阶电输运
authors: "Hongyu Chen, Peixin Qin, Ziang Meng, Guojian Zhao, Kai Chen, Chuanying Xi, Xiaoning Wang, Li Liu, Zhiyuan Duan, Sixu Jiang, Jingyu Li, Xiaoyang Tan, Jinghua Liu, Jianfeng Wang, Huiying Liu, Chengbao Jiang, Zhiqi Liu"
date: 2026-04-15
pdf: "https://arxiv.org/pdf/2604.13893v1"
tags: ["query:q7"]
score: 10.0
evidence: 交错磁候选材料RuO2电输运性质的实验研究
tldr: 本研究聚焦于具有非平凡量子几何的交替磁体（如RuO2薄膜），其时间反演对称性破缺但净磁化强度为零。研究发现交替磁体同时存在时间反演奇偶性不同的量子几何量，并在室温下观测到巨大的三阶电输运响应（特别是三阶霍尔效应），该效应与交替磁序直接相关，可用于探测奈尔矢量。这不仅证实了超薄RuO2薄膜中的交替磁性，也展示了交替磁体在量子几何研究和自旋电子器件构建中的应用潜力。
source: arxiv
selection_source: fresh_fetch
figures_json: "[{\"url\": \"assets/figures/arxiv/2604.13893v1/fig-001.webp\", \"caption\": \"Fig. 1 | Quantum geometry and third-order electrical transport allowed by altermagnetic symmetry in (101)-oriented RuO2 thin films. a, Magnetic crystal structure of altermagnetic RuO2,\", \"page\": 13, \"index\": 1, \"width\": 1008, \"height\": 646}, {\"url\": \"assets/figures/arxiv/2604.13893v1/fig-002.webp\", \"caption\": \"Fig. 2 | Third-order electrical transport in a (101)-oriented RuO2 thin film. a, Schematic illustration on the measurement protocol of third-order longitudinal transport. b–d, Relation between third-harmonic longitudinal voltages Vx 3ω and the applied ac current Ix ω measured with increased/decreased current (b), different electrode pairs (c) and frequency (d) at room temperature. Ix ω is directed along [010]. The inset in b displays the data collected with a small Ix ω. The inset in c displays the optical image of a typical Hall bar device. The scale bar represents a length of 5 μm. The electrodes are numbered to indicate which pair is employed in the measurement. e, Schematic illustration on the measurement protocol of the third-order Hall effect. Ψ denotes the angle between the x axis of the coordinate system and the [010] direction. f, Relation between third-harmonic\", \"page\": 14, \"index\": 2, \"width\": 1008, \"height\": 411}, {\"url\": \"assets/figures/arxiv/2604.13893v1/fig-003.webp\", \"caption\": \"Fig. 3 | Crystalline anisotropy of the third-order electrical transport in a (101)-oriented RuO2 thin film. a, Optical image of the twelve-terminal device. The scale bar represents a length of 10 μm.\", \"page\": 15, \"index\": 3, \"width\": 1008, \"height\": 491}, {\"url\": \"assets/figures/arxiv/2604.13893v1/fig-004.webp\", \"caption\": \"Fig. 4 | Microscopic mechanisms of the third-order electrical transport in (101)-oriented RuO2\", \"page\": 16, \"index\": 4, \"width\": 1008, \"height\": 683}]"
motivation: 研究旨在探索具有非平凡量子几何的交替磁体，揭示其独特的量子几何量及其在电输运中的表现。
method: 在(101)取向的RuO2薄膜（一种交替磁性候选材料）中，通过测量其三阶电输运响应来探测其量子几何特性。
result: 在RuO2薄膜中观察到了巨大的室温三阶电输运响应，其中三阶霍尔效应与交替磁序密切相关，可作为探测奈尔矢量的有效工具。
conclusion: 该研究不仅支持了8纳米厚RuO2薄膜中交替磁性的存在，还表明交替磁体是探索量子几何和构建量子电子与自旋电子器件的多功能平台。
---

## 摘要
量子几何是一种由贝里曲率和量子度规构成的量子力学量，它描述了固体中电子能带的几何结构。非平凡的量子几何与量子材料之间的关联导致了凝聚态系统中的新发现。本文证明，在具有自发破缺的时间反演（T）对称性、半晶格平移对称性以及宇称-时间对称性的交变磁体中，尽管净磁化强度为零，却同时存在T奇和T偶的量子几何量。因此，在作为交变磁体候选材料的（101）取向RuO2薄膜中，我们观测到了具有显著量子几何贡献的巨大室温三阶电输运响应；特别是三阶霍尔效应与交变磁序密切相关，可作为探测奈尔矢量的有力工具。我们的工作不仅支持了8纳米厚RuO2薄膜中存在交变磁性，还表明交变磁体是探索量子几何及构建量子电子与自旋电子器件的多功能平台。

## Abstract
Quantum geometry, a quantum mechanical quantity comprised of Berry curvature and quantum metric, describes the geometric structure of the electronic bands in solids. The correlation between nontrivial quantum geometry and quantum materials leads to new findings in condensed matter systems. Here we demonstrate that altermagnets, with spontaneously broken time-reversal (T)- half-lattice-translation and parity-time symmetry, host both T-odd and T-even quantum geometric quantities that simultaneously manifest themselves despite the vanishing net magnetization. Consequently, giant room-temperature third-order electrical transport responses with sizable quantum geometric contributions are observed in (101)-oriented RuO2 thin films, an altermagnetic candidate; in particular, the third-order Hall effect is intimately correlated with altermagnetic order and can serve as a promising tool for detecting the Neel vector. Our work not only supports the existence of altermagnetism in 8-nm-thick RuO2 thin films, but also shows altermagnets as a versatile platform for exploring quantum geometry and constructing quantum electronic and spintronic devices.

---

## 论文详细总结（自动生成）

### **论文总结：一种候选交变磁体薄膜中的巨大室温三阶电输运**

#### **1. 核心问题与整体含义**
*   **研究动机**：量子几何（贝里曲率、量子度规）是理解拓扑物态和新型输运现象的关键。传统上，对量子几何效应的实验研究主要集中在具有时间反演（T）或宇称-时间（PT）对称性的二维材料中，这限制了同时涌现T奇和T偶量子几何量的可能性。**交变磁体**作为一种新兴的磁性相，其独特的对称性破缺（自发破缺PT或Tt₁/₂对称性，但净磁矩为零）为同时探索这两类量子几何量提供了新平台。
*   **整体含义**：本研究旨在通过高阶非线性电输运测量，在候选交变磁体RuO₂薄膜中探测其独特的量子几何特性，特别是寻找与交变磁序直接相关的、可用于探测奈尔矢量的T奇输运信号。这不仅是为了验证RuO₂薄膜的交变磁性，更是为了展示交变磁体作为探索新奇量子几何物理和未来器件的潜力。

#### **2. 方法论**
*   **核心思想**：利用交变磁体（如RuO₂）对称性允许的、由量子几何量驱动的**三阶非线性电导率**作为探针。理论分析表明，在(101)取向的RuO₂薄膜中，二阶效应被禁止，三阶效应成为主导的非线性响应。其中：
    *   T偶的**量子度规四极矩（QMQ）** 可贡献于三阶纵向和横向输运。
    *   T奇的**贝里曲率四极矩（BCQ）** 和电场诱导的**二阶贝里曲率（2BC）** 可产生净磁化强度为零情况下的三阶霍尔效应。
    *   三阶霍尔效应对奈尔矢量方向敏感，可作为其电学探测工具。
*   **关键技术细节**：
    1.  **对称性分析**：详细分析了(101)-RuO₂薄膜在交变磁态下的磁点群对称性（保留反演中心P、滑移镜面M̄₀₁₀等），推导出允许的三阶电导率张量形式及其与电流方向角度的依赖关系。
    2.  **第一性原理计算**：采用DFT+U方法计算了多层(101)-RuO₂薄板的电子结构、自旋劈裂能带、费米面以及动量空间中的量子度规、贝里曲率和二阶贝里曲率分布。基于紧束缚模型和Wannier函数方法计算了QMQ、2BC等机制对三阶电导率的理论贡献。
    3.  **标度分析**：通过分析实验测得的三阶电导率与一阶电导率（正比于弛豫时间τ）的关系，区分不同τ依赖性的微观机制（如Drude型~τ³, QMQ~τ¹, 2BC~τ⁰）。

#### **3. 实验设计**
*   **研究对象/场景**：(101)取向的外延RuO₂薄膜（主要厚度为8 nm），生长在(101)-TiO₂衬底上。将薄膜光刻成霍尔巴结构进行测量。
*   **Benchmark与对比方法**：
    *   **内部对照/自洽验证**：
        *   通过测量不同电极对、不同电流扫描方向、不同频率下的响应，排除接触结、热效应等假象。
        *   对比同一器件内不同霍尔交叉点的测量结果，以识别T奇效应的特征（因磁畴分布不同导致信号差异）。
        *   进行磁场冷却实验，观察三阶霍尔效应信号的符号反转，直接证明T奇机制的存在及其与磁序的关联。
        *   测量二阶霍尔效应作为对比，确认其源于界面对称性破缺且行为不同于主体主导的三阶效应。
    *   **外部对比/性能评估**: 将观测到的三阶非线性响应的幅度与其他拓扑材料（如WTe₂, MnBi₂Te₄, TaIrTe₄等）在室温或低温下的结果进行比较（见扩展数据图5），突出其“巨大”的室温响应优势。

#### **4. 资源与算力**
论文未明确提及第一性原理计算所使用的具体算力资源细节（如CPU/GPU型号、数量、计算时长）。仅说明使用了Vienna ab initio simulation package (VASP)软件包及WannierTools工具包进行计算。

#### **5. 实验数量与充分性**
实验设计系统且全面：
*   **基础表征实验**: XRD结构表征、温度依赖电阻率测量、霍尔效应测量以确定载流子浓度和金属性行为。
*   **磁性证据实验**: X射线磁性线性二向色性(XMLD)的温度和角度依赖性测量；利用相邻Co层的交换偏置效应各向异性；结合DFT计算支持薄膜的交变磁基态。这些从多个角度为样品存在长程交变磁序提供了证据链。
*   **非线性输运主实验**: 
    *   系统测量了三阶纵向电压(Vx³ω)和三阶横向电压(Vy³ω)随交流电流(Ixω)的变化关系，验证了立方标度律。
    *   详细研究了非线性响应对电流方向的角度依赖性(Ψ)，并与基于对称性的理论公式完美拟合。
    *   对不同厚度样品(5, 8, 9, 20 nm)进行了测试以观察趋势；特别对比了20 nm和80 nm厚样品的三阶霍尔响应标度行为差异，暗示厚度可能影响磁性状态。
*   **消融与控制实验**: 
    1.  排除假象的实验充分：测试了频率依赖性、电极对依赖性、电流扫描方向依赖性等。
    2.  机制辨析的实验充分：通过场冷前后信号变化的对比区分T奇偶贡献；通过标度分析区分不同τ依赖性的物理机制；结合第一性原理计算结果定量比较各量子几何机制的贡献大小。

总体而言，实验数量充足且设计严谨。从材料表征到物性测量再到机理分析形成了完整的逻辑闭环。实验结果内部自洽并与理论预测相符。

#### **6. 主要结论与发现**
1.  **(101)-RuO₂超薄薄膜中存在巨大的室温三阶非线性电输运响应**(包括纵向和横向)，其幅度显著高于许多已知的拓扑材料体系。
2.  观测到的三阶霍尔效应表现出明显的晶体学各向异性及场冷后的符号反转特性。这证实了其中存在重要的`T-odd`贡献机制(如BCQ, 2BC)，并将其直接关联到样品的`交变磁序`上。因此，该效应可作为探测奈尔矢量的有效电学探针。
3.  结合标度分析和第一性原理计算揭示了三类主要的微观贡献来源：
    *   `T-even`的`量子度规四极矩(QMQ)`是三阶纵向电导的主要内在贡献者之一；
    *   对于三阶霍尔电导而言，“内在”的电场诱导`二阶贝里曲率(2BC)` (τ⁰项)和QMQ (τ¹项)是主要的量子几何贡献源；
4.  研究结果强有力地支持了在8纳米厚的(101)-RuO₂外延薄膜中存在长程`交变磁性`的观点。

#### **7. 优点**
1.  `概念创新`:首次系统地将高阶非线性输运作为探针应用于新兴的交变磁体领域的研究中；
2. `方法巧妙`:利用了三阶效应对称要求低的特点来探测净磁矩为零但具有复杂自旋结构的体系；
3. `证据链完整`:综合运用XMLD、交换偏置等磁性表征手段和高精度非线性电输运测量以及场冷调控等多种技术相互印证；
4. `理论与实验紧密结合`:从对称性分析→第一性原理计算→标度律拟合→微观机制指认形成了清晰的研究路径；
5. `应用前景明确`:指出了巨大的室温响应使其在未来低功耗电子/自旋电子器件方面具有潜在应用价值；

#### **8.不足与局限**
1．关于 RuO₂本身是否一定是交变磁体的争议并未完全解决:作者承认块体 RuO₂是否具有长程磁性仍存争议;即使对于薄膜也指出缺陷类型会影响结果;因此他们谨慎地称其为“候选材料”，并强调工作是基于“如果存在”这一前提进行的解释;
2．样品状态复杂性:由于氧化物薄膜可能存在应变掺杂界面效应等多种因素影响实际获得的基态性质;实验中观测到的信号可能是多种因素共同作用的结果;
3．微观机制定量分离仍有挑战:虽然进行了标度分析和理论估算但作者承认定量上仍存在差异;特别是外禀散射机制(尤其是可能存在的 T-odd散射通道)难以完全剥离并精确量化;
4．应用限制:目前仅针对特定取向(Ru O )单层体系进行了深入研究;其他类型(d波 g波等 )交替铁氧或其他非常规反铁氧体系中类似现象是否普遍存在尚需进一步探索;

---

**(完)**

好的，我将继续从您提供的“不足与局限”部分之后开始补全。根据学术论文总结的常规结构，后续通常包括**未来展望**、**对领域的影响**以及最终的**总结评述**。

---

#### **9. 未来展望**
基于本研究的发现与局限，论文或可引申出以下未来研究方向：
1.  **材料体系拓展**：将高阶非线性输运测量方法应用于其他已被理论预测或初步实验证实的交变磁体（如MnTe、MnSe等），检验量子几何效应在该类材料中的普适性，并探索不同对称性破缺模式（如d波、g波）下的新奇响应。
2.  **微观机制精确定量**：发展更精细的理论模型和实验手段（如结合极低温、超高真空环境下的测量），以更清晰地区分和量化内禀量子几何贡献（QMQ, 2BC, BCQ）与外禀散射机制（如斜散射、侧跳）在三阶非线性响应中的角色。
3.  **畴结构与动力学探测**：利用三阶霍尔效应对奈尔矢量方向的高度敏感性，进一步研究交变磁畴的空间分布、翻转动力学及其与电流/电场/磁场的相互作用，为基于奈尔矢量的信息存储与逻辑运算提供基础。
4.  **器件原理探索**：探索利用巨大的室温三阶非线性响应（尤其是其整流特性）设计新型低功耗射频探测器、混频器或逻辑单元的可能性。同时，研究如何通过电场、应变或界面工程对响应进行有效调控。

#### **10. 对领域的影响与意义**
本研究在多个层面具有重要影响：
*   **对凝聚态物理领域**：为在净磁化强度为零的磁性体系中探测和操控量子几何效应开辟了一条新途径。它表明，高阶非线性输运是揭示复杂磁序下隐藏Berry相位物理的强大工具，超越了传统线性响应的局限。
*   **对交变磁体研究领域**：提供了一套结合对称性分析、第一性原理计算和非线性输运测量的综合性研究方法范式。其发现为(101)-RuO₂薄膜的交变磁性提供了强有力的电学证据支持，尽管关于块体性质的争议仍在，但这项工作确立了薄膜体系作为一个极具价值的量子几何研究平台的地位。
*   **对自旋电子学与拓扑电子学领域**：展示了交变磁体在室温下产生巨大非线性输运响应的潜力，这为开发不依赖净磁矩、能耗更低的新型自旋电子器件提供了新的材料候选体系和物理原理（如基于奈尔矢量的电学读写）。

#### **11. 总结评述**
总体而言，这是一项构思巧妙、执行严谨、分析深入的前沿研究工作。作者成功地将高阶非线性电输运这一新兴探测手段应用于交变磁体这一新兴物态的研究中，在候选材料RuO₂薄膜中观测到了巨大的室温三阶响应，并通过系统的对称性分析、实验验证和理论计算，令人信服地将该信号的主要来源归结于交变磁序所允许的独特量子几何量（如量子度规四极矩和二阶贝里曲率）。这项工作不仅为理解RuO₂的磁性本质提供了关键的新证据，更重要的是示范了如何利用材料的特定对称性破缺来“定制”和探测新颖的量子几何输运现象。尽管在微观机制的完全定量分离和材料普适性方面仍存在挑战，但本研究无疑为拓扑物态与非共线磁性相结合的研究方向注入了新的活力，并指出了通往未来低功耗电子学的潜在路径。

（完）

File: docs/202604/20/2604.15204v1-abrikosov-vortices-in-altermagnetic-superconductors.md
---
title: Abrikosov vortices in altermagnetic superconductors
title_zh: 交变磁性超导体中的阿布里科索夫涡旋
authors: "A. A. Mazanik, F. S. Bergeret"
date: 2026-04-16
pdf: "https://arxiv.org/pdf/2604.15204v1"
tags: ["query:q7"]
score: 9.0
evidence: 研究d波交错磁超导体中的Abrikosov涡旋
tldr: 本研究探讨了具有共线d波交变磁序的超导体中外加磁场的穿透行为。研究发现，由于交变磁性诱导的有效质量各向异性，磁场会生成椭圆形阿布里科索夫涡旋而非圆形涡旋，其主轴沿晶轴方向排列；当反转平行于奈尔矢量的磁场分量时，涡旋会重新取向至另一个晶轴。在含有钉扎缺陷的超导薄膜中，这导致不同磁场取向下涡旋-涡旋相互作用能量不同，从而产生非互易的磁化曲线。该工作深化了对交变磁性与超导电性共存机制的理解。
source: arxiv
selection_source: fresh_fetch
figures_json: "[{\"url\": \"assets/figures/arxiv/2604.15204v1/fig-001.webp\", \"caption\": \"FIG. 1. Field configurations of a vortex located at ra = 0 with q = +1 [(a),(b)] and an antivortex with q = −1 [(c),(d)], obtained from Eq. (3) by imposing the boundary condition h(|r| → ∞) → 0. In (b) and (d), contour levels of the magnetic field h(x, y) are shown in red, while black dashed lines indicate reference circles highlighting the elliptical shape of the h(x, y) profiles. The altermagnetic parameter is set to KΦ0/(2πλ 2 L) = 0.2.\", \"page\": 2, \"index\": 1, \"width\": 504, \"height\": 431}, {\"url\": \"assets/figures/arxiv/2604.15204v1/fig-002.webp\", \"caption\": \"FIG. 3. (a): Spatial map of the pinning centers used in the calculations, Npc = 4. (b),(c): Field dependencies of the vortex number nV (H) for a superconducting film with (b) and without (c) the altermagnetic order according to the energy functional given by Eqs. (6) and (5). For |H| < Hc1 ∝ Φ0/(2πλ 2 L), vortices do not enter the sample.\", \"page\": 4, \"index\": 2, \"width\": 462, \"height\": 1068}]"
motivation: 探究交变磁性超导体中外部磁场穿透的独特行为，特别是涡旋形态如何受交变磁序调控。
method: 通过理论建模分析交变磁序引起的有效质量各向异性，并模拟了不同磁场方向下涡旋的形态和相互作用。
result: 发现磁场会产生椭圆形涡旋而非圆形涡旋，且其主轴方向随磁场分量反转而重新取向；在含有钉扎缺陷的薄膜中表现出非互易的磁化曲线。
conclusion: 该研究揭示了交变磁序对超导涡旋形态和相互作用的调控机制，为探索交变磁性与超导共存体系提供了新的实验方向。
---

## 摘要
我们研究了外部磁场在具有共线$d$波交变磁序的超导体中的穿透现象。研究表明，磁场并非形成圆形阿布里科索夫涡旋，而是产生椭圆形涡旋，其长轴沿晶体学主轴方向排列——该方向对应交变磁自旋劈裂最大。当反转平行于交变磁奈尔矢量的磁场分量时，涡旋会重新取向至另一个具有最大自旋劈裂的晶体学主轴。我们证明该效应源于交变磁性诱导的有效质量各向异性，其受外部磁场与奈尔矢量之间的耦合调控。因此，含有此类交变磁序及钉扎缺陷的超导薄膜在平行于奈尔矢量的磁场反转时，会因两种磁场取向下不同的涡旋-涡旋相互作用能而呈现非互易的磁化曲线。我们的研究结果拓展了对交变磁性与超导共存机制的理解——无论是本征存在这两种有序的材料还是超导体/交变磁体复合结构，并为探索这些体系中的超流涡旋开辟了新的实验途径。

## Abstract
We study the penetration of an external magnetic field into a superconductor with collinear $d$-wave altermagnetic order. We demonstrate that instead of circular Abrikosov vortices, the magnetic field generates elliptical vortices with their major axis oriented along one of the crystallographic axis, along which the altermagnetic spin splitting is maximal. Upon reversing the component of the magnetic field parallel to the altermagnetic Néel vector, the vortices reorient towards the other crystallographic axis with maximal spin splitting. We demonstrate that this effect originates from an altermagnetism-induced anisotropy of the effective mass, which is controlled by the coupling between the external magnetic field and the Néel vector. As a consequence, a superconducting film hosting such altermagnetic order and containing pinning defects exhibits nonreciprocal magnetization curves under reversal of the magnetic field parallel to its Néel vector, due to the different vortex--vortex interaction energies for the two field orientations. Our results broaden the understanding of the coexistence of altermagnetism and superconductivity, both in materials hosting these orders intrinsically or in superconductor/altermagnet hybrid structures, and open new experimental avenues for exploring supercurrent vortices in these systems.

---

## 论文详细总结（自动生成）

好的，作为一名资深学术论文分析助手，我将根据您提供的论文内容，以结构化、深入、客观的方式对其进行总结。

# 论文总结：交变磁性超导体中的阿布里科索夫涡旋

## 1. 核心问题与整体含义
*   **研究动机**：随着新型磁性——交变磁性（Altermagnetism）的发现，其与超导电性这一“敌对”有序态的共存成为新的研究前沿。交变磁性具有动量空间自旋劈裂但净磁化强度为零的特性，为超导态带来了新颖的调控维度。本文旨在超越对临界温度、临界电流等输运性质的探索，深入研究交变磁序如何影响超导体的一个基本拓扑激发态——**阿布里科索夫涡旋**。
*   **整体含义**：本文首次系统性地研究了共线d波交变磁序对超导涡旋形态和相互作用的调控。研究发现，交变磁性通过磁场依赖的有效质量各向异性，能诱导产生**磁场方向可控的椭圆形涡旋**。这一微观结构的改变会进一步导致宏观可观测的非互易电磁响应（如磁化曲线），为在实验上探测和验证材料中的交变磁序提供了全新的物理探针。

## 2. 方法论
*   **核心思想**：基于金兹堡-朗道（Ginzburg-Landau, GL）理论框架，引入描述共线d波交变磁序的张量项，构建系统的自由能泛函。通过分析该泛函推导出的修正GL方程和伦敦方程，解析并数值求解涡旋的磁场分布和序参量结构。
*   **关键技术细节**：
    1.  **模型构建**：采用近期为交变磁/超导体系推导的GL自由能泛函（公式1）。其中关键项为 \(B_a N_a K_{jk} D_j \Psi D_k^* \Psi^*\)，它描述了外部磁场 \(B\) 通过奈尔矢量 \(N\) 和表征自旋劈裂对称性的张量 \(K_{jk}\) 与超导序参量梯度的耦合。
    2.  **物理诠释**：上述耦合项在物理上可解释为磁场调控下的有效质量各向异性重正化。
    3.  **方程求解**：
        *   在远离涡旋核心的伦敦极限下，推导出决定磁场分布 \(h(x,y)\) 的修正方程（公式3）。该方程的解直接揭示了涡旋的椭圆形结构。
        *   在涡旋核心附近，通过线性化GL方程并做坐标缩放，解析得到序参量密度 \(|\Psi|^2\) 的轮廓（公式4），证实了核心形状也为椭圆。
    4.  **相互作用分析**：从自由能泛函导出伦敦自由能（公式5），用于计算两个涡旋之间的相互作用势能，并分析其非互易性。

## 3. “实验”设计
*   **研究场景/数据集**：本文是纯理论计算研究，不涉及传统意义上的实验数据集或基准测试（Benchmark）。
*   **对比方法/对象**：
    1.  **与常规各向异性超导体对比**：明确指出本文发现的“场控涡旋椭圆率”效应是交变磁超导体独有的特征。在常规各向异性超导体中（如d波超导体），有效质量张量与磁场无关，因此无法通过反转磁场来旋转涡晶格。
    2.  **有/无交变磁序对比**：
        *   对比了有无交变磁参数 (\(K \neq 0\) vs \(K = 0\))时单个涡旋的形状（圆形 vs 椭圆）。
        *   对比了有无钉扎中心时薄膜中涡旋数随磁场的变化 \(n_V(H)\) （图3b vs 图3c），展示了仅在存在交变磁性和钉扎时才会出现的非互易响应 (\(n_V(H) \neq n_V(-H)\)）。

## 4. 资源与算力
*   论文中未明确提及计算所使用的具体硬件资源（如CPU/GPU型号、数量）或计算时长。文中展示的数值结果（如图1、图2、图3）所需的计算规模相对有限（求解二维偏微分方程、计算离散钉扎位形下的能量最小值），通常在普通工作站上即可完成。

## 5. “实验”数量与充分性
*   **“实验”类型与数量**：
    1.  **基础解验证 (图1)**：数值求解了单个正反涡旋在不同磁场方向下的空间场分布 (\(h(x,y)\))，直观展示了椭圆形状及其取向。
    2.  **相互作用分析 (图2)**：系统计算了一对固定距离的涡旋在不同相对取向下 (\(θ\)) ，其相互作用能在正负外场下的能量差 \(\Delta F_L(θ)\) ，完整揭示了能量差的角分布及极值位置。
    3.  **宏观响应模拟 (图3)** ：针对一个包含随机分布钉扎中心的有限尺寸薄膜模型，模拟了在不同大小和方向的磁场下进入薄膜的净涡旋数 \(n_V(H)\) ，展示了非互易磁化响应的出现条件。
*   **充分性与客观性评估**：
    *   **充分性较高**：研究从微观单涡结构出发，到双体相互作用分析，再到包含无序的多体宏观响应模拟，逻辑链条完整且层层递进。关键参数的影响得到了展示和分析。
    *   **客观公平性良好**：作为理论工作，“实验”设计基于严格推导的理论模型。所有比较均在相同模型框架下进行（仅开关\(K\)参数或改变边界条件），结论直接源于模型本身的性质。

##6.主要结论与发现
1.**场控椭圆形阿布里科索夫漩涡**:在共线d波交替磁性超导体中,外部磁场会产生椭圆形而非圆形的阿布里科索夫漩涡,其长轴沿晶体学主轴方向排列,该方向对应交替磁性自旋转裂最大.
2.**漩涡取向随外场反转而翻转**:当平行于奈尔矢量的外场分量反转时,漩涡的长轴会重新取向至另一个具有最大自旋转裂的主轴.
3.**物理起源**:上述效应源于交替磁性诱导的有效质量各向异性,且该各向异性受外部磁场与奈尔矢量之间耦合的控制.
4.**非互易漩涡-漩涡相互作用**:由于不同外场取向下漩涡的形状不同,两个漩涡之间的相互作用势能也表现出非互易性(即对于固定的空间位置,一对漩涡的能量不同于一对反漩涡的能量).
5.**宏观非互易电磁响应**:当薄膜中存在钉扎缺陷限制漩涡运动时,上述相互作用的非互易性会导致宏观可观测的非互易磁化曲线(M(H)≠M(-H)),这成为交替磁性存在的显著特征.
6.**临界场的对称性**:虽然低场区出现非互易响应,但第二临界场Hc2仍保持对外场方向的对称性.

##7优点
-创新性强:首次系统研究了交替磁性对拓扑激发态——阿布里科索夫漩涡的影响,将交替磁性研究拓展到新的维度.
-理论框架清晰:基于已建立的GL理论进行扩展,逻辑严谨且易于理解.
-预测具体且可验证:不仅预测了微观结构变化(椭圆形核),还指出了可直接测量的宏观效应(非互易M-H曲线),为实验提供了明确的指导.
-应用前景广泛:指出效应不仅存在于本征材料中,也可在由传统BCS超导体(如Al,Nb)与交替磁绝缘体构成的异质结中实现.

##8不足与局限
-模型简化:假设了理想的共线d波交替磁序以及无限大平面内的均匀情况;实际材料的复杂性(如畴壁、无序等)未被考虑.
-未考虑热涨落:所有讨论均在平均场GL理论的框架内进行;对于薄膜或高温情况,Berezinskii-Kosterlitz-Thouless(BKT)转变附近的涨落效应可能很重要但未被探讨.
-应用限制:预测的非互易M-H曲线依赖于有效的钉扎中心存在;若样品非常纯净或几何约束不强则可能观察不到此现象.
-缺乏定量预测:文中未给出具体材料参数下椭圆率的大小或非互易信号的强度估计.

(完)

好的，我将继续从您提供的“不足与局限”部分之后开始补全。由于您提供的上一次输出已以“（完）”结束，这表明总结已经完成。因此，我将基于该总结的完整内容，补充一些通常在一篇深入分析中会包含的、但上次总结未明确列出的结构性部分。

---

## 9. 潜在影响与未来方向
*   **对凝聚态物理领域的影响**：
    1.  **提供了新的探测手段**：论文预测的宏观非互易电磁响应（如非对称的磁化曲线）为实验上探测和确认材料中的交变磁序提供了一个独立于角分辨光电子能谱（ARPES）或反常霍尔效应等传统手段的全新探针。
    2.  **深化了对序参量耦合的理解**：研究揭示了磁场如何通过耦合到交变磁序的张量特性，进而调控超导序参量的空间梯度（涡旋结构），为理解多体序参量之间的复杂相互作用提供了范例。
    3.  **启发了拓扑激发研究**：将交变磁性的影响从体相性质（如临界温度）拓展到拓扑缺陷（涡旋），可能启发对斯格明子、畴壁等其他拓扑结构在类似体系中行为的研究。
*   **对未来研究的建议**：
    1.  **微观机制探索**：建议采用更微观的理论方法（如Bogoliubov-de Gennes方程）进行数值模拟，以验证GL理论的结果并探究在原子尺度上涡旋核心内电子态的变化。
    2.  **考虑更复杂的磁结构**：将模型推广到非共线交变磁序或具有螺旋分量的情况，研究其对涡旋形态和动力学的可能影响。
    3.  **动力学与非平衡响应**：研究交变磁性超导体中涡旋在交流驱动下的运动、钉扎与脱钉行为，以及可能产生的非互易交流响应或整流效应。
    4.  **材料具体化与实验设计**：呼吁与实验学家合作，针对已预测或新发现的候选材料（如RuO₂基异质结），计算具体的参数并设计可行的实验方案进行验证。

## 10. 总结评价
本文是一项高质量的理论研究工作。它成功地将新兴的交变磁性概念引入到超导涡旋物理这一经典问题中，并发现了独特且可观测的物理效应——磁场可控的椭圆形涡旋及其导致的宏观非互易性。论文逻辑清晰，从微观模型推导到宏观现象预测的链条完整。尽管模型基于一定的简化假设，但其核心结论稳健，并为后续的理论深化和实验验证指明了清晰的方向。这项工作不仅增进了对交变磁-超导共存体系的基本理解，也展示了通过调控拓扑缺陷来设计新型量子器件的潜在可能性。

（完）

File: docs/202604/21/2604.11513v1-machine-learning-modeling-of-magnetization-dynamics-in-quasi-equilibrium-and-driven-metallic-spin-systems.md
---
title: Machine-learning modeling of magnetization dynamics in quasi-equilibrium and driven metallic spin systems
title_zh: 准平衡与驱动金属自旋系统中磁化动力学的机器学习建模
authors: "Gia-Wei Chern, Yunhao Fan, Sheng Zhang, Puhan Zhang"
date: 2026-04-13
pdf: "https://arxiv.org/pdf/2604.11513v1"
tags: ["query:q5"]
score: 8.0
evidence: 金属自旋系统中磁化动力学的机器学习建模
tldr: 本文综述了机器学习力场方法在金属自旋系统大规模磁动力学模拟中的进展。通过推广Behler-Parrinello架构并构建基于群论双谱的对称感知磁描述符，建立了能够捕捉巡游磁体中交换场复杂依赖关系的可扩展、可迁移模型。该框架成功复现了三角晶格的特征非共线磁序，并准确模拟了热淬火下混合相态的复杂自旋纹理。进一步发展的广义势理论将方法扩展到包含非保守电子转矩，从而能基于非平衡格林函数等技术学习非平衡交换场，实现了电压驱动畴壁运动的定量精确预测，为量子精确的多尺度非平衡自旋动力学建模奠定了基础。
source: arxiv
selection_source: fresh_fetch
figures_json: "[{\"url\": \"assets/figures/arxiv/2604.11513v1/fig-001.webp\", \"caption\": \"FIG. 8. (a) Schematic diagram of neural-network (NN) force-field model for out-of-equilibrium itinerant spin system. A descriptor transforms the neighborhood spin configuration Ci to effective coordinates {Gℓ} which are then fed into a NN. The two output nodes of the NN correspond to the local energy ϵi = ε(Ci) and γi = χ(Ci) associated with site-i. The corresponding total potential energies E and G are obtained from summation of these local energies. Automatic differentiation is employed to compute the derivatives ∂E/∂Si and ∂G/∂Si, from which the local exchange fields Hi are obtained according to the generalized force expression Eq.(21).\", \"page\": 11, \"index\": 1, \"width\": 1002, \"height\": 385}, {\"url\": \"assets/figures/arxiv/2604.11513v1/fig-002.webp\", \"caption\": \"FIG. 3. Top panels: (a) The non-collinear 120◦ magnetic order with the tripled unit cell of the half-filled triangular-lattice s–d model. (b) Benchmark of ML-predicted torques, TML = S × HML, evaluated for the 120◦ state. (c) Ensemble-averaged spin structure factor S(q) obtained from ML-LLG simulations. Bottom panels: Results for the non-coplanar tetrahedral order at filling fraction f ≈ 1/4: (d) real-space spin configuration with a quadrupled magnetic unit cell; (e) ML torque-prediction benchmark; and (f) the corresponding ensemble-averaged spin structure factor.\", \"page\": 7, \"index\": 2, \"width\": 930, \"height\": 438}, {\"url\": \"assets/figures/arxiv/2604.11513v1/fig-003.webp\", \"caption\": \"FIG. 12. (a) Average position of FM-AFM domain, obtained from NEGF-LLG and ML-LLG simulations, as a function of time during the voltage-driven insulator to metal transition of the s-d model. (b) histogram of the ratio |Tneq i |/|Teq i | predicted by the NN model for the simulation of domainwall propagation. Here Teq i = Si × ∂E/∂Si is the quasiequilibrium torque, and Tneq i = Si × (Si × ∂G/∂Si) is the non-equilibrium torque in the generalized LLG Eq. (22).\", \"page\": 13, \"index\": 3, \"width\": 503, \"height\": 249}, {\"url\": \"assets/figures/arxiv/2604.11513v1/fig-004.webp\", \"caption\": \"FIG. 11. Domain wall propagation in a s-d system driven by an external voltage eV = 3.2tnn. Comparison between (a) NEGF-LLG simulations and (b) ML-LLG simulations. The lattice size is 30×24. The color bar indicates the local nearestneighbor spin correlation bij = Si · Sj . Blue (red) area corresponds to AFM (FM) domains. The NEGF-LLG simulation was carried out at a low temperature of kBT = 0.01 tnn, while the ML simulation was performed without Langevin noise.\", \"page\": 13, \"index\": 4, \"width\": 508, \"height\": 527}, {\"url\": \"assets/figures/arxiv/2604.11513v1/fig-005.webp\", \"caption\": \"FIG. 4. (a) ML-predicted exchange fields compared against exact values from the test dataset. (b) Distribution of the force difference δ = HML −Hexact, which is well described by a normal distribution (red curve) with variance σ2 = 0.035.\", \"page\": 8, \"index\": 5, \"width\": 506, \"height\": 246}, {\"url\": \"assets/figures/arxiv/2604.11513v1/fig-006.webp\", \"caption\": \"FIG. 1. Schematic diagram of ML force-field model for itinerant electron magnets. A descriptor transforms the neighborhood spin configuration Ci to effective coordinates {Gℓ} which are then fed into a neural network (NN). The output node of the NN correspond to the local energy ϵi = ε(Ci) associated with spin Si. {x(1) m } and {x(2) n } denote feature variables associated with neurons of the first and second hidden layers, respectively. The corresponding total potential energies Eis obtained from summation of these local energies. Automatic differentiation is employed to compute the derivatives ∂E/∂Si from which the local exchange fields Hi are obtained.\", \"page\": 4, \"index\": 6, \"width\": 1036, \"height\": 440}, {\"url\": \"assets/figures/arxiv/2604.11513v1/fig-007.webp\", \"caption\": \"FIG. 10. (a) The ML predicted forces versus the exact solution from the NEGF calculation for the s-d model with exchange coupling J = 3.8tnn. (b) Normalized distribution of the prediction error of the perpendicular components of the forces.\", \"page\": 12, \"index\": 7, \"width\": 512, \"height\": 236}, {\"url\": \"assets/figures/arxiv/2604.11513v1/fig-008.webp\", \"caption\": \"FIG. 5. (Top) Density plots of the local nearest-neighbor spin correlation bi ≡ (Si · Si+x + Si · Si−x + Si · Si+y + Si · Si−y)/4 at four representative times during the ML-LLG simulation on a 200 × 200 lattice. (Bottom) Corresponding ML-predicted\", \"page\": 9, \"index\": 8, \"width\": 1032, \"height\": 547}, {\"url\": \"assets/figures/arxiv/2604.11513v1/fig-009.webp\", \"caption\": \"FIG. 6. Average linear size L = ⟨s⟩1/2 of ferromagnetic (FM) clusters as a function of time following a thermal quench. The dash–dot line marks the power-law growth L(t) ∼ t1/3, while the dashed line shows a sublogarithmic form L(t) ∼ (log t)β with β = 0.11. The inset displays the corresponding time evolution of the average cluster size ⟨s⟩.\", \"page\": 9, \"index\": 9, \"width\": 457, \"height\": 269}]"
motivation: 开发可扩展且可迁移的机器学习力场方法，以高效模拟金属自旋系统的大尺度朗道-利夫希茨-吉尔伯特动力学。
method: 基于群论双谱形式构建了对称感知的磁描述符，并推广了Behler-Parrinello机器学习架构以学习电子交换场对局域磁环境的依赖关系。
result: 机器学习力场成功复现了三角晶格中的非共线磁序，并准确预测了电压驱动下畴壁的运动等非平衡动力学行为。
conclusion: 该研究为金属自旋系统的非平衡动力学提供了量子精确、可扩展的多尺度建模框架，为自旋电子学功能设计奠定了基础。
---

## 摘要
本文综述了用于金属自旋系统大规模朗道-利夫希茨-吉尔伯特（LLG）模拟的机器学习力场方法的最新进展。我们将最初为量子分子动力学开发的Behler-Parrinello（BP）机器学习架构进行推广，构建出可扩展且可迁移的机器学习模型，这些模型能够捕捉电子介导交换场对巡游磁体特有的局域磁环境的复杂依赖关系。该框架的核心要素是基于群论双谱形式构建的对称性感知磁描述符。利用这些机器学习力场，LLG模拟在三角晶格上忠实地再现了标志性的非共线磁序——如120°和四面体态，并成功捕获了方晶格双交换模型在热淬火下混合相态中出现的复杂自旋纹理。我们进一步讨论了一种广义势理论，该理论扩展了BP形式体系以同时包含保守和非保守电子转矩，从而使机器学习模型能够从计算要求高的微观方法（如非平衡格林函数技术）中学习非平衡交换场。这一扩展实现了对电压驱动畴壁运动的定量精确预测，并为非平衡自旋动力学和自旋电子学功能的量子精确多尺度建模奠定了基础。

## Abstract
We review recent advances in machine-learning (ML) force-field methods for large-scale Landau-Lifshitz-Gilbert (LLG) simulations of metallic spin systems. We generalize the Behler-Parrinello (BP) ML architecture -- originally developed for quantum molecular dynamics -- to construct scalable and transferable ML models capable of capturing the intricate dependence of electron-mediated exchange fields on the local magnetic environment characteristic of itinerant magnets. A central ingredient of this framework is the implementation of symmetry-aware magnetic descriptors based on group-theoretical bispectrum formalisms. Leveraging these ML force fields, LLG simulations faithfully reproduce hallmark non-collinear magnetic orders -- such as the $120^\circ$ and tetrahedral states -- on the triangular lattice, and successfully capture the complex spin textures emerging in the mixed-phase states of a square-lattice double-exchange model under thermal quench. We further discuss a generalized potential theory that extends the BP formalism to incorporate both conservative and nonconservative electronic torques, thereby enabling ML models to learn nonequilibrium exchange fields from computationally demanding microscopic approaches such as nonequilibrium Green's-function techniques. This extension yields quantitatively accurate predictions of voltage-driven domain-wall motion and establishes a foundation for quantum-accurate, multiscale modeling of nonequilibrium spin dynamics and spintronic functionalities.

File: docs/202604/21/2604.13893v1-giant-room-temperature-third-order-electrical-transport-in-a-thin-film-altermagnet-candidate.md
---
title: Giant Room-Temperature Third-Order Electrical Transport in a Thin-Film Altermagnet Candidate
title_zh: 候选交变磁体薄膜中的巨室温三阶电输运
authors: "Hongyu Chen, Peixin Qin, Ziang Meng, Guojian Zhao, Kai Chen, Chuanying Xi, Xiaoning Wang, Li Liu, Zhiyuan Duan, Sixu Jiang, Jingyu Li, Xiaoyang Tan, Jinghua Liu, Jianfeng Wang, Huiying Liu, Chengbao Jiang, Zhiqi Liu"
date: 2026-04-15
pdf: "https://arxiv.org/pdf/2604.13893v1"
tags: ["query:q7"]
score: 10.0
evidence: 交错磁候选材料RuO2三阶输运的实验研究
tldr: 本研究聚焦于具有非平凡量子几何的交替磁体材料。通过理论分析与实验测量，在(101)取向的RuO2薄膜（一种交替磁性候选材料）中，首次观测到巨大的室温三阶电输运响应，包括与交替磁序直接相关的三阶霍尔效应。这一发现不仅为探测奈尔矢量提供了新工具，也证实了超薄RuO2薄膜中的交替磁性，并展示了该类材料在量子几何研究和自旋电子器件应用中的重要潜力。
source: arxiv
selection_source: fresh_fetch
figures_json: "[{\"url\": \"assets/figures/arxiv/2604.13893v1/fig-001.webp\", \"caption\": \"Fig. 1 | Quantum geometry and third-order electrical transport allowed by altermagnetic symmetry in (101)-oriented RuO2 thin films. a, Magnetic crystal structure of altermagnetic RuO2,\", \"page\": 13, \"index\": 1, \"width\": 1008, \"height\": 646}, {\"url\": \"assets/figures/arxiv/2604.13893v1/fig-002.webp\", \"caption\": \"Fig. 2 | Third-order electrical transport in a (101)-oriented RuO2 thin film. a, Schematic illustration on the measurement protocol of third-order longitudinal transport. b–d, Relation between third-harmonic longitudinal voltages Vx 3ω and the applied ac current Ix ω measured with increased/decreased current (b), different electrode pairs (c) and frequency (d) at room temperature. Ix ω is directed along [010]. The inset in b displays the data collected with a small Ix ω. The inset in c displays the optical image of a typical Hall bar device. The scale bar represents a length of 5 μm. The electrodes are numbered to indicate which pair is employed in the measurement. e, Schematic illustration on the measurement protocol of the third-order Hall effect. Ψ denotes the angle between the x axis of the coordinate system and the [010] direction. f, Relation between third-harmonic\", \"page\": 14, \"index\": 2, \"width\": 1008, \"height\": 411}, {\"url\": \"assets/figures/arxiv/2604.13893v1/fig-003.webp\", \"caption\": \"Fig. 3 | Crystalline anisotropy of the third-order electrical transport in a (101)-oriented RuO2 thin film. a, Optical image of the twelve-terminal device. The scale bar represents a length of 10 μm.\", \"page\": 15, \"index\": 3, \"width\": 1008, \"height\": 491}, {\"url\": \"assets/figures/arxiv/2604.13893v1/fig-004.webp\", \"caption\": \"Fig. 4 | Microscopic mechanisms of the third-order electrical transport in (101)-oriented RuO2\", \"page\": 16, \"index\": 4, \"width\": 1008, \"height\": 683}]"
motivation: 探索具有非平凡量子几何的交替磁体中高阶电输运效应的表现及其应用潜力。
method: 研究在(101)取向的RuO2薄膜（一种交替磁性候选材料）中观测了高阶电输运响应。
result: 在室温下观测到巨大的三阶电输运响应，特别是三阶霍尔效应与交替磁序密切相关，可作为探测奈尔矢量的有效工具。
conclusion: 该研究不仅支持了8纳米厚RuO2薄膜中交替磁性的存在，还表明交替磁体是探索量子几何和构建量子电子与自旋电子器件的多功能平台。
---

## 摘要
量子几何，一种由贝里曲率和量子度规构成的量子力学量，描述了固体中电子能带的几何结构。非平凡的量子几何与量子材料之间的关联导致了凝聚态系统中的新发现。本文证明，具有自发破缺的时间反演（T）-半晶格平移以及宇称-时间对称性的交变磁体，同时承载着T奇和T偶的量子几何量，尽管其净磁化强度为零。因此，在作为交变磁体候选材料的（101）取向RuO2薄膜中，观测到了具有显著量子几何贡献的巨室温三阶电输运响应；特别是三阶霍尔效应与交变磁序密切相关，可作为探测奈尔矢量的有力工具。我们的工作不仅支持了8纳米厚RuO2薄膜中存在交变磁性，还表明交变磁体是探索量子几何以及构建量子电子和自旋电子器件的多功能平台。

## Abstract
Quantum geometry, a quantum mechanical quantity comprised of Berry curvature and quantum metric, describes the geometric structure of the electronic bands in solids. The correlation between nontrivial quantum geometry and quantum materials leads to new findings in condensed matter systems. Here we demonstrate that altermagnets, with spontaneously broken time-reversal (T)- half-lattice-translation and parity-time symmetry, host both T-odd and T-even quantum geometric quantities that simultaneously manifest themselves despite the vanishing net magnetization. Consequently, giant room-temperature third-order electrical transport responses with sizable quantum geometric contributions are observed in (101)-oriented RuO2 thin films, an altermagnetic candidate; in particular, the third-order Hall effect is intimately correlated with altermagnetic order and can serve as a promising tool for detecting the Neel vector. Our work not only supports the existence of altermagnetism in 8-nm-thick RuO2 thin films, but also shows altermagnets as a versatile platform for exploring quantum geometry and constructing quantum electronic and spintronic devices.

---

## 论文详细总结（自动生成）

### **论文总结：巨室温三阶电输运在候选交变磁体薄膜中的观测**

#### **1. 核心问题与整体含义**
*   **研究动机**：量子几何（贝里曲率与量子度规）是理解拓扑物态和非线性输运现象的核心。传统上，对量子几何效应的实验研究主要局限于具有时间反演（T）或宇称-时间（PT）对称性的二维材料，这限制了T奇和T偶量子几何量的同时涌现。**交变磁体**作为一种新兴的磁性相，其独特的对称性破缺（自发破缺PT或Tt1/2对称性）和自旋劈裂能带结构，为同时探索这两类量子几何量提供了理想平台。
*   **整体含义**：本研究旨在通过高阶非线性电输运测量，实验验证交变磁体候选材料RuO2薄膜中非平凡量子几何的存在，并揭示其与交变磁序的直接关联。这不仅有助于确认RuO2薄膜的交变磁性，也为探测和操控奈尔矢量提供了全新的电学探针。

#### **2. 方法论**
*   **核心思想**：利用交变磁体对称性允许的、由量子几何驱动的**三阶非线性电输运效应**（特别是三阶霍尔效应）作为探测工具。该效应同时包含T奇（如贝里曲率四极矩、电场诱导二阶贝里曲率）和T偶（如量子度规四极矩）的贡献，是交变磁体的特征性响应。
*   **关键技术细节**：
    1.  **对称性分析**：详细分析了(101)取向RuO2薄膜在交变磁态下的磁点群对称性（保留反演中心P、滑移镜面M~010~），推导出其三阶电导率张量的独立分量及其对电流方向的依赖关系。
    2.  **第一性原理计算**：采用DFT+U方法计算了多层RuO2薄膜的电子结构、自旋劈裂、以及动量空间中的量子度规、贝里曲率分布。基于紧束缚模型和Wannier函数，计算了量子度规四极矩、贝里曲率四极矩等对三阶电导的理论贡献。
    3.  **标度分析**：通过分析三阶电导率与一阶电导率（正比于弛豫时间τ）的温度依赖关系，拟合出不同τ幂次项的系数，从而在实验上区分内在量子几何机制（如∝ τ^0, τ^1）和外禀散射机制（如∝ τ^3, τ^4）。
    4.  **非线性信号提取**：使用锁相放大器测量在施加角频率为ω的交流电流时产生的三次谐波电压(V^(3ω))，以此表征三阶响应。通过精心设计的电极对测量和信号处理排除接触电阻、热效应等假象。

#### **3. 实验设计**
*   **研究对象/场景**：(101)取向的外延RuO2超薄薄膜（主要厚度为8 nm），生长在(101)-TiO2衬底上。
*   **Benchmark与对比**：
    *   **内部对比**：
        *   对比了不同晶体方向（[010], [1̄01], [1̄11]*）上的非线性响应，以验证理论预测的晶体各向异性。
        *   对比了同一器件中不同霍尔交叉点的测量结果，以揭示T奇效应的特征（源于不同的磁畴分布）。
        *   进行了场冷却前后实验，观察三阶霍尔响应的符号反转，直接证明其与磁序的关联。
        *   研究了厚度依赖关系（5 nm至80 nm），探索交变磁性随厚度的演化。
    *   **外部对比**：将观测到的三阶非线性系数 (E^(3ω)/(E^(ω))^3) 的量级与已报道的其他拓扑材料（如WTe2, MnBi2Te4, TaIrTe4等）在室温或低温下的数据进行比较，突出其“巨大”的室温响应优势。

#### **4. 资源与算力**
*   论文未明确说明第一性原理计算所使用的具体算力配置（如CPU核数、计算时长）。仅提及使用了VASP软件包、投影缀加平面波方法、广义梯度近似(PBE)、以及考虑自旋轨道耦合的DFT+U方法进行计算。

#### **5. 实验数量与充分性**
*   **实验组数充分且系统**：
    1.  **基础表征**：多个器件在不同温度下的直流电阻率、霍尔效应测量。
    2.  **非线性输运主实验**：在多个器件上系统测量了二阶和三阶纵向/横向谐波电压随电流、频率、温度的变化。
    3.  **各向异性验证**：使用十二端器件详细测量了响应随电流-晶体方向夹角Ψ的变化关系。
    4.  **机理验证实验**：
        *   场冷却反转实验。
        *   不同电极对、正反扫电流等对照实验以排除假象。
        *   厚度系列样品的对比实验。
    5.  **辅助磁性表征**：交换偏置效应和X射线磁性线性二色性(XMLD)测量为交变磁序的存在提供了独立证据。
*   **客观性与公平性**：
    *   实验设计考虑了多种可能的假象并设置了对照进行排除。
    *   对当前关于RuO2是否具有长程磁序的争议进行了综述讨论，并承认其块体材料的基态仍不确定，立场较为审慎客观。
    *   通过标度分析和理论计算相结合的方式讨论微观机制，指出了理论计算因尺寸效应可能与实验存在定量差异。

#### **6. 主要结论与发现**
1.  **(101)取向8纳米厚RuO2薄膜中观测到巨大的室温三阶纵向和横向非线性电输运响应。**
2.  三阶霍尔效应表现出显著的晶体各向异性且符号可通过场冷却反转，这直接证明了其中存在重要的T奇贡献机制，并与交变磁序密切相关。因此可作为探测奈尔矢量的有效电学探针。
3.  结合对称性分析、标度分析和第一性原理计算表明，观测到的非线性响应源于交变磁性能带结构所承载的非平凡量子几何量——主要是量子度规四极矩(T偶)和电场诱导二阶贝里曲率(T奇)，同时外禀散射机制也有贡献。
4.  实验结果支持超薄RuO2薄膜中存在长程交变磁序的观点。

#### **7. 优点**
*   ****概念创新****:首次将高阶非线性输运作为探测和研究交变磁体及其量子几何的核心工具提出并实现。
*   ****方法巧妙****:利用三次谐波测量和三阶霍尔效应对称性的特点，干净地分离出T奇和T偶贡献；场冷却实现奈尔矢量畴的重分布而非完全翻转是适应材料特性的实用方案；标度分析有效连接了宏观测量与微观机制分类；结合XMLD等多手段交叉验证磁性；将实验结果置于当前学术争议背景下讨论增强了说服力；
*   ****应用潜力突出****:展示了巨大的室温响应强度远超许多已知拓扑材料预示着其在未来低功耗高频整流器自旋电子学器件等领域具有重要应用前景；

#### **(完)**

#### **8. 局限性**
*   **材料争议**：论文承认块体RuO2的基态磁性（是否为交变磁体）在学界仍存争议。本研究结论基于超薄膜，其性质可能与块体不同，因此结论的普适性有待更多独立实验验证。
*   **机制分离的挑战**：尽管通过标度分析区分了内在量子几何和外禀散射贡献，但实验数据拟合得到的幂次项系数与第一性原理计算的定量匹配度有限。这表明理论模型（如单粒子图像、弛豫时间近似）可能仍需完善，或存在其他未被完全考虑的机制（如电子-电子相互作用、声子拖曳等）。
*   **磁畴影响**：实验中观测到的T奇效应符号依赖于磁畴分布。虽然场冷却可以改变畴构型，但无法实现单畴或对奈尔矢量进行连续、精确的电控，这限制了其作为确定性探针或器件的直接应用。
*   **理论计算简化**：第一性原理计算基于理想化的周期性结构模型，未考虑薄膜中的缺陷、应力、界面效应以及实际测量中可能存在的非均匀电流分布等因素。

#### **9. 未来展望**
*   **材料拓展**：将高阶非线性输运测量方法应用于其他已确认的交变磁体候选材料（如MnTe, CoNb3S6等），以检验该探测手段的普适性并探索更丰富的量子几何现象。
*   **机理深化**：发展更精确的理论框架，超越弛豫时间近似，以更好地描述高阶非线性响应中本征与外禀机制的竞争与耦合。结合角分辨光电子能谱等能带探测技术进行直接验证。
*   **器件化探索**：利用交变磁体中巨大的室温三阶非线性响应，设计原型高频整流、混频或谐波发生器件。研究如何通过电场、应变或光场等手段有效操控奈尔矢量及其相关的非线性信号。
*   **低温与强场研究**：在极低温和强磁场条件下进行测量，可能揭示量子极限下的新物理，如朗道能级量子化对非线性响应的调制作用。

#### **10. 总结评价**
本研究是一项概念清晰、实验严谨、分析深入的前沿工作。它成功地将高阶非线性电输运这一新兴探测手段应用于交变磁体这一新兴物态的研究中，不仅为确认RuO2薄膜的交变磁性提供了强有力的新证据，更重要的是开辟了一条通过电学测量同时探测时间反演奇偶量子几何量的新途径。其揭示的巨大室温效应具有显著的应用吸引力。尽管在微观机制的完全定量理解上仍面临挑战，且材料的基态性质有待最终定论，但该工作无疑为拓扑磁电子学和非线性输运物理领域注入了新的活力，指明了富有前景的研究方向。

（完）
