Repository: ooteki-teo/daily-paper-reader

# 日报 · 2026-04-08

- 生成时间：2026-04-08 20:49:28 UTC
- 当次推荐总数：32
- 精读区：21
- 速读区：11

## 今日简报（AI）
今日聚焦反铁磁材料光控与拓扑磁相研究。利用飞秒光场可实现反铁磁自旋极化全光相干操控，电子关联驱动拓扑与磁相协同演化。建议关注强关联体系中非平庸拓扑态的调控新机制。

## 精读区
1. [Exploring non-trivial band structure and spin polarizations in $d$-wave altermagnets tailored by anisotropic optical fields](/202604/08/2603.29106v1-exploring-non-trivial-band-structure-and-spin-polarizations-in-d-wave-altermagnets-tailored-by-anisotropic-optical-fields) （10.0/10）
2. [Femtosecond all-optical coherent control of spin polarization in altermagnets](/202604/08/2603.29641v1-femtosecond-all-optical-coherent-control-of-spin-polarization-in-altermagnets) （10.0/10）
3.

File: docs/202604/26/2604.20312v1-perfect-spin-nonreciprocity-in-gated-superconducting-altermagnetic-heterostructures.md
---
title: Perfect spin nonreciprocity in gated superconducting altermagnetic heterostructures
title_zh: 门控超导交变磁体异质结构中的完美自旋非互易性
authors: "Pei-Hao Fu, Jun-Feng Liu, Luca Chirolli, Jorge Cayao"
date: 2026-04-22
pdf: "https://arxiv.org/pdf/2604.20312v1"
tags: ["query:q7"]
score: 9.0
evidence: 关于超导交错磁异质结构和自旋非互易性的理论研究
tldr: 本研究探讨了超导交替磁体异质结构中的非互易自旋输运。通过栅极调控有限正常区域作为横向动量通道选择性过滤器，使其与动量依赖的自旋分裂超导交替磁态匹配，实现了完美的非互易自旋极化电流。研究发现局部与非局部自旋电流均表现出高度可调的极性和近乎完美的品质因子，电荷电流也呈现非互易行为。该工作为基于交替磁体的电控非互易超导自旋电子器件提供了新途径。
source: arxiv
selection_source: fresh_fetch
figures_json: "[{\"url\": \"assets/figures/arxiv/2604.20312v1/fig-001.webp\", \"caption\": \"FIG. 1. Junction geometry, energy dispersions and contours, and sketch of the spin nonreciprocity. (a) Illustration of the studied heterostructure formed by a superconducting altermagnet (AM) coupled to a nonaltermagnetic normal region N2 (orange) of finite length d, which is connected to a left metallic lead (gray). The superconducting altermagnet appears due to an altermagnet (orange) and proximity induced superconductivity from a conventional swave superconductor (blue). The left lead is subjected to a voltage bias VL, while the chemical potential of the normal region N2 is controlled by a gate voltage VG. The red thick solid (blue thin) arrow denotes the current I↓L (I↑L) predominantly carried by spin-↓ (↑) electrons. (b) Energy dispersions in the three regions of the junction at ky = 0, where the shaded regions in the rightmost panel indicate the partially gapped regions in the superconducting AM. (c) Equal-energy contours in the kx-ky plane for the three regions of the junction at E > 0, while (d) the same at E < 0; here, E lies within the red/blue regions in the rightmost panel of (b), which are partially gapped regions of the superconducting AM. The black curves in (b-d) denote spin-degenerate bands in NL and N2, while blue (red) curves in the rightmost panel indicate the spin split energy bands in the superconducting AM, where quasiparticle states are formed by spin-↑ (↓) electrons paired with spin-↓ (↑) holes. Solid (dashed) arrows in (c,d) denote allowed (blocked) transport channels.\", \"page\": 2, \"index\": 1, \"width\": 512, \"height\": 550}, {\"url\": \"assets/figures/arxiv/2604.20312v1/fig-002.webp\", \"caption\": \"FIG. 2. Gate-controlled local conductance and currents. (a-d) Local conductance and currents at eVG = µ = 50∆ in a junction having dx2−y2 -wave altermagnetism. (a,b) Energy- and momentum-resolved dimensionless conductance gσL for incident spin-↑ and spin-↓ electrons, respectively. (c) Energy-resolved local spectral conductances Gγ L as a function of E. (d) Local spin and charge currents IγL versus eVL, with the right y axis showing the spin polarization PL. In (c,d), γ ∈ {↑, ↓,C, S} denotes the spin-↑, spin-↓, charge, and spin conductances as well as the respective currents. The yellow shaded, unshaded, and red shaded regions in (c,d) correspond to the gapped, partially gapped, and gapless regimes of the BdG spectrum defined by Eq. (5). (e-h): The same as (a-d) but with eVG = 0.5∆. Parameters: µ = t, ∆ = 0.02µ, J = 0.5∆, θJ = 0, d = 5a, tc = 1, κBT = 0.01∆, a = 1, t = 1, and ∆± = (1± 0.5)∆.\", \"page\": 4, \"index\": 2, \"width\": 1052, \"height\": 389}]"
motivation: 探索利用交替磁性与动量通道选择性过滤的相互作用，实现完美的非互易自旋极化电流。
method: 通过在超导交替磁体与金属库之间引入栅极调控的有限正常区域，实现对横向动量通道的选择性过滤。
result: 实现了局部与非局部自旋电流的完美非互易性，其品质因子近乎完美，且自旋与电荷电流均对交替磁场变化敏感。
conclusion: 该研究提出了一种基于交替磁体的电控非互易超导自旋电子器件实现路径。
---

## 摘要
我们研究了一种超导交变磁体异质结构，并证明交变磁性与横向动量通道选择性滤波器的相互作用能够实现完美的非互易自旋极化电流。我们证明这种非互易性在局域和非局域自旋电流中均有体现，标志着方向选择性局域与非局域自旋行为的出现。研究表明，横向动量通道选择性滤波器通过在超导交变磁体与金属库之间的有限正常区域施加门电压实现，从而方向性地选择与动量依赖的自旋劈裂超导交变磁态相匹配的输运通道，允许非互易自旋极化电流的产生。我们发现局域与非局域自旋非互易性分别具有高度可调的极性和接近完美的品质因子，这通过门电压调控和改变有限区域长度实现。此外，我们发现局域与非局域电荷电流同样呈现非互易行为，其品质因子亦可达到理想值。在所有情况下，自旋与电荷电流均对交变磁场的变化敏感，这种函数依赖关系可用于识别交变磁体的类型。我们的研究结果为基于交变磁体的非互易超导自旋电子器件提供了一条电控实现路径。

## Abstract
We consider a superconducting altermagnet heterostructure and demonstrate that the interplay between altermagnetism and a selective filter of transverse momentum channels enables perfect nonreciprocal spin-polarized currents. We demonstrate that this nonreciprocity manifests in both local and nonlocal spin currents, signalling the emergence of directionally selective local and nonlocal spin behaviors. We show that the selective filter of transverse momentum channels is realized by gating a finite normal region between the superconducting altermagnet and the metallic reservoir, which then directionally selects transport channels that match the momentum-dependent spin-split superconducting altermagnetic states, allowing for nonreciprocal spin-polarized currents. We discover that the local and nonlocal spin nonreciprocity features a highly tunable polarity and nearly perfect quality factors, respectively, which is achieved by means of gate voltages and by varying the length of the finite region. Moreover, we find that local and nonlocal charge currents also develop a nonreciprocal behavior, whose quality factors can also reach perfect values. In all cases, the spin and charge currents are sensitive to variations of the altermagnetic field, a functional dependence that can be exploited to identify the type of altermagnetism. Our findings put forward an electrically controllable route towards nonreciprocal superconducting spintronic devices based on altermagnets.

---

## 论文详细总结（自动生成）

### **论文总结：Perfect spin nonreciprocity in gated superconducting altermagnetic heterostructures**

#### **1. 核心问题与整体含义**
*   **研究动机**：交变磁体（Altermagnets, AMs）兼具铁磁体的动量依赖自旋劈裂和反铁磁体的零净磁化强度特性，为新型超导相提供了平台。然而，此前在超导交变磁体中实现非互易输运（二极管效应）通常需要额外条件（如自旋轨道耦合），且**自旋非互易性**的研究尚不充分。本工作旨在探索**仅凭交变磁性本身，在无净磁化、无外场条件下，实现完美自旋非互易输运**的物理机制与器件方案。
*   **整体含义**：该研究提出并理论证明了一种基于**栅压调控动量过滤**与**交变磁体本征自旋劈裂**相互作用的全新机制，可在超导异质结中实现近乎完美的自旋与电荷非互易输运，为开发电控、无磁滞场的超导自旋电子二极管器件提供了理论蓝图。

#### **2. 方法论**
*   **核心思想**：在超导交变磁体（S-AM）与金属电极之间插入一个**栅压可调的有限长度正常区域（N2）**。该区域充当“动量过滤器”，通过栅压改变其费米面尺寸，从而**方向性地选择**能够与S-AM区域中动量依赖的自旋劈裂态相匹配的横向动量（ky）通道，最终实现自旋极化的非互易输运。
*   **关键技术细节**：
    1.  **物理模型**：采用d波交变磁体与s波自旋单态超导近邻耦合的模型。使用Bogoliubov-de Gennes（BdG）哈密顿量描述系统，其中交变磁场项Mk具有d波对称性，导致动量依赖的自旋劈裂。
    2.  **输运计算**：将系统在x方向离散化为晶格模型，y方向保持平移对称性（ky守恒）。利用**晶格格林函数方法**结合Fisher-Lee关系，计算从左右电极入射电子的散射矩阵。
    3.  **电流公式**：局域与非局域电流通过Landauer-Büttiker公式计算，积分能量与所有ky通道的散射概率（包括正常反射、Andreev反射、电子协同隧穿、交叉Andreev反射）得出自旋分辨的谱电导，进而得到电荷电流、自旋电流、自旋极化率及非互易品质因子。

#### **3. 实验设计（数值模拟设计）**
*   **研究场景**：设计了两种异质结几何结构进行数值模拟：(1) **局域输运**：金属电极（NL）-栅控正常区（N2）-超导交变磁体（S-AM）的二维结；(2) **非局域输运**：在S-AM右侧额外添加一个金属电极（NR），研究非局域电流。
*   **Benchmark与对比**：本研究是提出新机制的理论工作，**未与传统算法进行横向对比**。其核心“对比”在于**不同物理参数下的系统性研究**，例如：
    *   **有栅压 vs. 无栅压**：论证栅压引起的动量过滤是产生强自旋极化和非互易性的关键（图2）。
    *   **不同交变磁体类型**：探讨了d波（dx2-y2, dxy）对称性的影响。
    *   **参数扫描**：作为自身研究的基准，通过改变参数展示效应的可调性与鲁棒性。

#### **4. 资源与算力**
*   论文未明确提及计算所使用的具体硬件（如GPU型号、数量）或总训练/计算时长。这是一篇典型的凝聚态理论计算论文，其数值计算（格林函数求逆、积分等）通常在CPU集群或高性能工作站上完成，算力需求属于该领域常规范畴，文中未将其作为重点说明。

#### **5. 实验数量与充分性**
*   **实验数量**：论文进行了**大量且系统的参数扫描研究**，包括：
    *   **关键参数**：栅压（VG）、偏压（VL）、交变磁场强度（J）、交变磁轴方向（θJ）、中间正常区长度（d）、界面耦合强度（tc/t）。
    *   **输出量**：全面分析了自旋分辨电导、谱电导、电荷/自旋电流、自旋极化率、电荷/自旋非互易品质因子。
    *   **场景覆盖**：分别深入研究了**局域**和**非局域**两种输运构型下的现象。
*   **充分性与客观性**：
    *   **充分性高**：参数变化范围广，涵盖了物理机制生效的各个区域（完全能隙、部分能隙、无能隙区），并展示了从效应微弱到近乎完美的完整调控过程。
    *   **客观公平**：作为原理性理论研究，其“实验”结果是基于同一模型框架下的数值计算，客观性体现在对物理图像（如动量过滤示意图）的清晰解释以及对计算参数（全部给出）的明确说明上。由于未与其他方法对比，不存在公平性问题。

#### **6. 主要结论与发现**
1.  **完美非互易性实现**：在d波超导交变磁体异质结中，通过栅压调控的动量过滤机制，可以实现**近乎完美的局域与非局域自旋非互易输运**（品质因子Q≈±1），同时电荷非互易性也可达到完美。
2.  **高度可调性**：非互易性的**极性和大小**可通过栅压（VG）和中间区长度（d）进行有效调控。
3.  **自旋极化输运**：该机制同时实现了高度的自旋极化电流，在非局域情况下，特定偏压下可实现完全自旋极化（PR=±1）。
4.  **交变磁体指纹**：输运信号（如谱电导峰值、自旋极化率随θJ的振荡）对交变磁场的强度（J）和类型（对称性，如d波节线方向）敏感，可作为识别交变磁体特性的输运探针。
5.  **机制普适性**：该机制可推广至其他偶宇称（如g波、i波）交变磁体系统。

#### **7. 优点**
*   **概念创新**：首次明确提出并系统论证了利用“栅控动量过滤”与“交变磁体本征自旋纹理”相结合来实现自旋非互易输运的物理机制，思路清晰新颖。
*   **理论完备**：从模型构建、理论推导到数值模拟，逻辑链条完整，分析深入。对局域和非局域两种输运模式的全面研究增强了结论的说服力。
*   **应用导向明确**：明确指出了该效应在构建**无外场、电控的超导自旋电子二极管**方面的应用潜力，并提出了RuO2、Mn3Pt/Nb等可能的材料平台，架起了理论与实验的桥梁。
*   **物理图像清晰**：通过能带色散、等能线示意图（图1）直观地解释了动量过滤和方向选择性的工作原理，便于理解。

#### **8. 不足与局限**
*   **模型简化**：采用了高度简化的理论模型，如假设所有区域跳变振幅相同，使用均匀化学势近似描述栅压效应，未考虑更真实的静电势分布（需求解泊松方程）。
*   **未考虑无序与热涨落**：计算基于完美晶体结构，未考虑材料无序、界面缺陷的影响，也未深入探讨有限温度下的效应（文中温度设置极低）。
*   **实验验证待完成**：尽管提出了可能的材料平台，但这仍是一个纯粹的理论预测，其实际可行性、信号强度在真实材料中是否显著，有待实验验证。
*   **应用限制**：效应强烈依赖于交变磁体特定的动量空间自旋纹理以及超导近邻效应的质量，对材料制备和界面工程提出了很高要求。

（完）

File: docs/202604/26/2604.21561v1-superconductivity-induced-by-altermagnetic-spin-fluctuations-in-high-pressure-mnb4.md
---
title: Superconductivity induced by altermagnetic spin fluctuations in high-pressure MnB$_4$
title_zh: 高压MnB$_4$中由交变磁性自旋涨落诱导的超导性
authors: "Danylo Radevych, Mercè Roig, Daniel F. Agterberg, Igor I. Mazin"
date: 2026-04-23
pdf: "https://arxiv.org/pdf/2604.21561v1"
tags: ["query:profile-1"]
score: 10.0
evidence: 交错磁性自旋涨落驱动的超导性
tldr: 近期实验发现高压（158 GPa）下非磁性MnB4具有高达14 K的超导临界温度，但传统电子-声子耦合理论预测的Tc低于1 K，无法解释此现象。本研究通过密度泛函理论计算发现MnB4接近反铁磁不稳定性，提出超导由反铁磁自旋涨落驱动。为验证配对对称性，构建了双轨道紧束缚模型（将费米能级附近的硼态积分掉），并识别出扩展s波对称性为主要的配对不稳定性。若被证实，这将是首个报道的反铁磁自旋涨落驱动超导的案例。
source: arxiv
selection_source: fresh_fetch
figures_json: "[{\"url\": \"assets/figures/arxiv/2604.21561v1/fig-001.webp\", \"caption\": \"FIG. 4. Relative energies of magnetic P21/c MnB4 configurations with respect to the nonmagnetic (NM) state as a function of the Hubbard U parameter at (a) 0 GPa and (b) 158 GPa. Abbreviations denote antiferromagnetic (AFM 1 and AFM 2), ferromagnetic (FM), and altermagnetic (AM) orders. Note the different energy scales used for 0 and 158 GPa.\", \"page\": 2, \"index\": 1, \"width\": 438, \"height\": 305}, {\"url\": \"assets/figures/arxiv/2604.21561v1/fig-002.webp\", \"caption\": \"FIG. 1. P21/c MnB4 primitive cell at 158 GPa viewed from several directions: (a) perspective view, (b) along the y-axis, (c) along the z-axis, and (d) along the x-axis. Cartesian axes: gray arrows; non-orthogonal lattice vectors a, b, and c: black arrows; Mn: purple; B: green; Mn–Mn dimer and inversion (I) centers: blue crosses.\", \"page\": 1, \"index\": 2, \"width\": 514, \"height\": 391}]"
motivation: 实验发现高压下非磁性MnB4的超导临界温度高达14K，但传统电子-声子耦合理论无法解释，需探索非常规机制。
method: 研究通过密度泛函理论计算发现MnB4接近反铁磁不稳定性，并构建了一个双轨道紧束缚模型来识别配对对称性。
result: 模型分析表明，扩展s波对称性是主要的配对不稳定性，这支持了反铁磁自旋涨落驱动超导的假设。
conclusion: 因此，研究提出反铁磁自旋涨落是高压下MnB4超导的驱动机制，若被证实，这将是首个由反铁磁自旋涨落诱导超导的案例。
---

## 摘要
近期实验发现，非磁性MnB$_4$在158 GPa高压下呈现出高达14 K临界温度（$T_c$）的超导性。然而，基于电子-声子耦合的第一性原理计算预测的$T_c$低于1 K，表明传统机制无法解释这一现象。本文通过密度泛函理论计算发现，MnB$_4$接近交变磁性不稳定性。我们提出其超导性由交变磁性自旋涨落驱动。为验证配对对称性，我们构建了一个双轨道紧束缚模型，其中费米能级附近的硼态被积分剔除。利用该模型，我们确定扩展$s$波对称性为主导的配对不稳定性。若得到证实，这将是首例由交变磁性自旋涨落驱动的超导现象报告。

## Abstract
Recent experiments found superconductivity in nonmagnetic MnB$_4$ with a high critical temperature ($T_{c}$) reaching 14 K at 158 GPa. However, ab initio calculations of the electron-phonon coupling predict a $T_{c}$ below 1 K, suggesting that a conventional mechanism cannot explain this phenomenon. In this Letter, we find that MnB$_4$ is close to an altermagnetic instability in density-functional theory calculations. We propose that the superconductivity is driven by altermagnetic spin fluctuations. To verify the pairing symmetry, we have constructed a two-orbital tight-binding model, where boron states at the Fermi level are integrated out. Using this model, we identify an extended-$s$ symmetry as the leading pairing instability. If confirmed, this will be the first reported case of superconductivity driven by altermagnetic spin fluctuations.

---

## 论文详细总结（自动生成）

### **论文总结：高压MnB4中由交变磁性自旋涨落诱导的超导性**

#### **1. 核心问题与整体含义**
*   **研究动机**：实验发现高压（158 GPa）下非磁性的MnB₄具有高达14 K的超导临界温度（T_c），但基于第一性原理的电子-声子耦合计算预测的T_c不足1 K，存在巨大矛盾。这表明超导可能源于非常规机制。
*   **整体含义**：本研究旨在揭示MnB₄高压超导的微观起源。通过理论计算，提出其超导性由一种新奇的磁性——**交变磁性**的自旋涨落所驱动。若成立，这将是首个由交变磁性涨落诱导超导的材料实例，为探索磁性超导开辟了新方向。

#### **2. 方法论**
*   **核心思想**：采用“从头算”计算与有效模型分析相结合的策略。首先用密度泛函理论（DFT）探测材料的磁性倾向；然后构建一个聚焦于磁性活性（Mn）电子的最小模型，以厘清超导配对对称性。
*   **关键技术细节**：
    1.  **磁性倾向探测**：采用 **DFT+U** 方法（施加Hubbard U修正），作为一种“探针”来评估不同磁性构型（铁磁、反铁磁、交变磁）的相对稳定性，从而推断在未修正的DFT中“隐藏”的主导自旋涨落模式。
    2.  **构建最小模型**：由于费米面同时包含Mn和B的电子态，而自旋涨落预计主要耦合于Mn局域磁矩。研究通过 **Wannier函数** 技术，将两个靠近费米面的、具有Mn-dimer特征的能带拟合为一个**双轨道紧束缚模型**。每个轨道代表一个Mn-Mn二聚体中心的“键轨道”，从而有效积掉了B的电子自由度。
    3.  **配对对称性分析**：基于上述最小模型，推导了在**各向同性海森堡型**交变磁性涨落作用下的线性化能隙方程。通过将相互作用投影到可能的配对通道（扩展s波和d波），并计算相应的本征值，来判断主导的不稳定性。

#### **3. 实验设计**
*   本文为**理论计算研究**，不涉及传统的数据集或算法对比实验。
*   **核心验证场景**：
    *   **压力对比**：在0 GPa（半金属）和158 GPa（金属）两种条件下分别计算电子结构、声子谱、电子-声子耦合强度及磁性构型能量，以明确高压的作用。
    *   **机制排除**：通过计算电子-声子耦合强度（λ_EPC）并代入McMillan公式，定量证明传统声子机制无法解释实验T_c，从而支持非常规机制的必要性。
    *   **模型验证**：将紧束缚模型计算出的费米面与第一性原理DFT结果进行对比，确保模型能抓住关键物理特征。
    *   **参数测试**：在DFT+U计算中，系统改变Hubbard U参数，观察不同磁性态稳定性的变化趋势。

#### **4. 资源与算力**
*   论文未明确说明具体的GPU使用情况、训练时长或CPU核心数。
*   文中提到计算工作使用了**德州高级计算中心（TACC）** 和**圣地亚哥超级计算中心（SDSC）** 的资源，这表明研究依赖于高性能计算（HPC）集群进行大规模的第一性原理计算（如DFT、DFPT）和Wannier化。

#### **5. 实验数量与充分性**
*   研究进行了多组计算，从不同角度交叉验证结论，整体上较为充分：
    1.  **电子结构计算**：在0和158 GPa下进行。
    2.  **电子-声子耦合计算**：在0和158 GPa下，针对未掺杂和虚拟掺杂（+0.25 e/Mn）的情况分别进行，以全面评估传统机制。
    3.  **磁性计算**：对四种磁性构型（FM， AFM1， AFM2， AM）在多个U值下进行能量计算，并在0 GPa、158 GPa及掺杂条件下重复此过程。
    4.  **模型分析**：构建并拟合了紧束缚模型，并在此基础上完成了配对不稳定性分析。
*   **客观性与公平性**：研究客观地展示了DFT+U作为探针的局限性（平均场近似），并明确其目的不是精确预测基态，而是指示趋势。通过对比各向同性海森堡模型与先前研究的伊辛模型，说明了不同相互作用对配对通道选择的影响，论证较为全面。

#### **6. 主要结论与发现**
1.  **排除传统机制**：电子-声子耦合强度计算证实，其所能产生的T_c远低于实验值（<1 K vs. 14 K）。
2.  **识别主导涨落**：DFT+U计算表明，在合理的U值范围内，**交变磁性（AM）** 构型始终是能量最低的磁有序态，暗示体系中的主导自旋涨落具有交变磁性对称性。
3.  **确定配对对称性**：基于最小双轨道模型的分析表明，由各向同性海森堡型交变磁性涨落所催生的**扩展s波**配对（序参量形式 ∼cos(k_y/2)cos(k_z/2)）是主导的不稳定性通道，其本征值远大于d波通道。
4.  **提出新机制**：综合以上，论文提出高压MnB₄的超导是由**交变磁性自旋涨落**所驱动的非常规超导，且配对为**自旋单态扩展s波**。

#### **7. 优点**
*   **方法系统性强**：从第一性原理计算出发，到构建低能有效模型，再到解析分析配对对称性，逻辑链条完整。
*   **物理图像清晰**：通过引入“键轨道”概念，将复杂的晶体结构和能带简化为一个清晰的双轨道模型，突出了Mn二聚体在磁性及超导中的核心作用。
*   **考虑全面**：不仅分析了交变磁性涨落，还对比了铁磁和反铁磁涨落的可能性；在配对分析中，明确区分了各向同性与伊辛相互作用的物理后果。

#### **8. 不足与局限**
*   **DFT+U的局限性**：DFT+U是一种静态平均场方法，无法精确描述涨落强烈的量子临界区域行为。它仅能“暗示”涨落的存在和对称性，而非严格证明。
*   **最小模型的简化**：双轨道模型完全忽略了硼（B）电子态在费米面的贡献。尽管作者论证了自旋涨落主要耦合于Mn态，但B态对超导的潜在间接影响或修正未被考虑。
*   **缺乏微观相互作用推导**：研究采用了唯象的海森堡型近邻相互作用来模拟自旋涨落的效应，而非从第一性原理直接推导出动态的自旋极化率等微观参数。
*   **实验验证待定**：结论高度依赖于理论计算和模型分析，亟需后续实验（如核磁共振、中子散射等）直接观测交变磁性涨落及其与超导的关系来证实。
*   **应用限制**：该研究针对特定材料（高压MnB₄）和特定机制，其结论的普适性有待在其他潜在的交变磁性材料中检验。

（完）

File: docs/202604/27/2604.17916v1-type-ii-like-ultrafast-demagnetization-behavior-in-nico2o4-thin-films.md
---
title: Type-II-like ultrafast demagnetization behavior in NiCo2O4 thin films
title_zh: NiCo2O4 薄膜中的类 II 型超快退磁化行为
authors: "Ryunosuke Takahashi, Kaede Yamada, Harjinder Singh, Kanata Watanabe, Junta Igarashi, Julius Hohlfeld, Jon Gorchon, Gregory Malinowski, Daisuke Kan, Yuichi Shimakawa, Takayuki Ishibashi, Stephane Mangin, Hiroki Wadati"
date: 2026-04-20
pdf: "https://arxiv.org/pdf/2604.17916v1"
tags: ["query:q5"]
score: 8.0
evidence: 亚铁磁薄膜中的超快自旋动力学和退磁行为
tldr: 本研究通过时间分辨磁光法拉第效应，在两种泵浦-探测配置下研究了外延NiCo2O4薄膜的超快磁化动力学。研究发现光激发诱导磁光信号在实验时间分辨率内立即降低，随后出现约5-6 ps的特征时间尺度的较慢退磁成分，并在约100 ps时间尺度上恢复。这一皮秒退磁成分在两种实验配置和激发波长下一致出现，证明是NCO薄膜超快磁响应的内在特征。由于最早时间信号可能包含瞬态光学贡献，我们将整体响应描述为类II型，而非仅基于亚分辨率信号明确归类为教科书式II型。这些结果确立了NCO中稳健的两步超快退磁行为，突显了无稀土氧化物亚铁磁体作为探索超快时间尺度多亚晶格自旋动力学的有前景体系。
source: arxiv
selection_source: fresh_fetch
figures_json: "[{\"url\": \"assets/figures/arxiv/2604.17916v1/fig-001.webp\", \"caption\": \"FIG. 2. Schematic illustration of the time-resolved magneto-optical Faraday effect measurement setup used in the 1030/515 nm and 800/400 nm pump–probe experiments. A femtosecond pump pulse at 1030 nm or 800 nm excites the sample, while the probe pulse at 515 nm or 400 nm, generated by second-harmonic generation, monitors the transient Faraday rotation. The time delay between the pump and probe pulses is controlled by a mechanical delay line. The polarization rotation of the transmitted probe beam is detected using a balanced photodetector. WP: Wollaston prism; HWP: half-wave plate; DM: dichroic mirror; SPF: short-pass filter; EM: electromagnet.\", \"page\": 3, \"index\": 1, \"width\": 1045, \"height\": 403}, {\"url\": \"assets/figures/arxiv/2604.17916v1/fig-002.webp\", \"caption\": \"FIG. 3. Magnetic-field dependence of the magneto-optical Faraday rotation angle θF of the NiCo2O4 thin film at 515 nm probe. θF saturates at approximately ±60 mdeg at magnetic fields on the order of 10 mT. The coercive field is approximately 6 mT.\", \"page\": 3, \"index\": 2, \"width\": 456, \"height\": 355}, {\"url\": \"assets/figures/arxiv/2604.17916v1/fig-003.webp\", \"caption\": \"FIG. 1. Magneto-optical Kerr effect MOKE spectrum of the NCO thin film. Panel (a) shows the real part of the Kerr response, corresponding to the Kerr rotation angle θ, while panel (b) displays the imaginary part, corresponding to the Kerr ellipticity ε. The Kerr rotation reaches a maximum of approximately 0.13 deg at around 521 nm. The Kerr ellipticity changes sign near 482 nm, indicating a dispersive magnetooptical response within the visible spectral range.\", \"page\": 2, \"index\": 3, \"width\": 418, \"height\": 374}]"
motivation: 研究无稀土亚铁磁氧化物NiCo2O4薄膜的超快自旋动力学，以探索其作为多亚晶格自旋动力学平台的潜力。
method: 采用时间分辨磁光法拉第效应，在两种独立的泵浦-探测配置（1030/515 nm和800/400 nm）下研究外延NiCo2O4薄膜的光致磁化动力学。
result: 在两种实验配置中均观察到一致的皮秒退磁成分（特征时间尺度约5-6 ps）和随后的恢复（约100 ps时间尺度），表明这是NCO薄膜超快磁响应的内在特征。
conclusion: 该研究确立了NCO薄膜中稳健的两步超快退磁行为，突显了无稀土氧化物亚铁磁体作为探索超快时间尺度多亚晶格自旋动力学的有前景体系。
---

## 摘要
稀土亚铁磁氧化物正成为研究超快自旋动力学的有吸引力的平台。本文通过时间分辨磁光法拉第效应，采用两种独立的泵浦-探测配置（1030/515 nm 和 800/400 nm），研究了外延 NiCo2O4（NCO）薄膜的光致磁化动力学。在两次测量中，光激发均在实验时间分辨率内引起磁光信号的立即降低，随后出现一个可重复的较慢退磁化分量，其特征时间尺度约为 5-6 ps，并在约 100 ps 时间尺度上随后恢复。重要的是，这种皮秒退磁化分量在两种实验配置和激发波长下均被一致观察到，表明它是 NCO 薄膜超快磁响应的固有特征。由于最早期的信号下降可能包含瞬态光学贡献，我们将整体响应描述为类 II 型，而不是仅基于亚分辨率信号将其明确归类为教科书式的 II 型。这些结果确立了 NCO 中稳健的两步超快退磁化行为，并突显了无稀土氧化物亚铁磁体作为在超快时间尺度上探索多亚晶格自旋动力学的有前景体系。

## Abstract
Rare-earth-ferrimagnetic oxides are emerging as attractive platforms for investigating ultrafast spin dynamics. Here, we study the photoinduced magnetization dynamics of epitaxial NiCo2O4 (NCO) thin films by time-resolved magneto-optical Faraday effect using two independent pump-probe configurations: 1030/515 nm and 800/400 nm. In both measurements, photoexcitation induces an immediate reduction of the magneto-optical signal within the experimental time resolution, followed by a reproducible slower demagnetization component with a characteristic timescale of approximately 5-6 ps and a subsequent recovery on the ~100 ps timescale. Importantly, this picosecond demagnetization component is observed consistently across the two experimental configurations and excitation wavelengths, demonstrating that it is an intrinsic feature of the ultrafast magnetic response of NCO thin films. Because the earliest-time dip may contain a transient optical contribution, we describe the overall response as type-II-like, rather than assigning a definitive textbook type-II classification solely on the basis of the sub-resolution signal. These results establish a robust two-step ultrafast demagnetization behavior in NCO and highlight rare-earth-free oxide ferrimagnets as promising systems for exploring Mult sublattice spin dynamics on ultrafast timescales.

File: docs/202604/27/2604.18324v1-multipolar-piezoelectricity-and-anisotropic-surface-transport-in-alterelectrics.md
---
title: Multipolar Piezoelectricity and Anisotropic Surface Transport in Alterelectrics
title_zh: 交变电体中的多极压电性与各向异性表面输运
authors: "Amber Visser, Viktor Könye, Oleg Janson, Jeroen van den Brink, Corentin Coulais, Jasper van Wezel"
date: 2026-04-20
pdf: "https://arxiv.org/pdf/2604.18324v1"
tags: ["query:profile-1"]
score: 8.0
evidence: 交错磁体与新兴交错电体之间的概念联系
tldr: 改变磁体兼具铁磁和反铁磁特性，但其性质中对称性与磁性的作用尚不明确。本研究提出基于电极化的“改变电体”概念，通过简化模型和第一性原理计算，证明其具有四极压电性、双曲色散以及由表面模式实现的各向异性电子输运，从而厘清了对称性的关键作用，并拓展了类似改变磁体的应用前景。
source: arxiv
selection_source: fresh_fetch
figures_json: "[{\"url\": \"assets/figures/arxiv/2604.18324v1/fig-001.webp\", \"caption\": \"FIG. 5. Multipolar piezoelectricity and surface modes in the alterelectric checkerboard lattice (a) On the left: a unit cell of an “altermagnet-like” model of dipoles, where each dipole consists of a pair of red (on-site potential V > 0) and blue (V < 0) sites in a bilayer. On the right: a schematic side view of the bilayer structure, showing the alternating bond lengths and strengths along z. (b) The partial polarization Π(kx, ky) along the z axis as calculated by the Berry phase method (see Eq. (3)), displayed across the first Brillouin Zone. (c) The total polarization as a function of strain along the x and y directions. (d) The band structure of a slab finite in z (20 unit cells), and infinite along x and y. The gray dashed lines indicate the bulk bands. The states colored in red are localized on the top surface of the slab and those in blue on the bottom surface. The figure on the right displays the dispersion of the two lower energy surface states across the first Brillouin zone, showing that these are two hyperbolic surfaces rotated 90◦ with respect to one another. The parameter values used are V = 1, t = 1 + 0.5i, t2 = 0.6, t⊥ = 0.4 and t′⊥ = 0.2.\", \"page\": 7, \"index\": 1, \"width\": 436, \"height\": 546}, {\"url\": \"assets/figures/arxiv/2604.18324v1/fig-002.webp\", \"caption\": \"FIG. 3. Anisotropic surface transport in an alterelectric. (a) Top view of the octagonal transport setup with radius R = 8a. The gray region is the scattering region and the numbered leads are in pink. (b) Schematic of the three-dimensional finite system used in the computations. There are 16 leads attached to the eight edges of the octagonal scattering region, with half of the leads at the top and half at the bottom. (c) and (d) show the top and bottom surface currents computed using states injected in lead zero at E = 0.2t. Black arrows show the direction of the current while its magnitude is indicated by the intensity of the colormap. The red and blue colors indicate currents that are pointing more towards lead 2 or lead 6 respectively. The current on the top and bottom deviate in opposite directions from the 45 deg direction. (e) Radar plot of the ratio ηi = 10 log T tt i0/T bb i0 . The red (blue) area shows the direction in which the top (bottom) surface has larger transmission. (f) and (g) show the transmission probability as a function of scattering energy and as a function of the ratio t′⊥/t⊥ of the hopping amplitudes in the z direction. The transmission in the z direction is computed as T z = √∑ i |T tb 0i |2/T0. The difference in transmission between the two surfaces is computed as T∆ = √∑ i |T tt 0j − T bb 0j |2/T0. The T0 normalization is chosen as T tt 04(E = 0, t′⊥ = 0.5t) in panel (f) and as T tt 04(E = 0.2, t′⊥ = 0) in panel (g).\", \"page\": 4, \"index\": 2, \"width\": 1037, \"height\": 285}, {\"url\": \"assets/figures/arxiv/2604.18324v1/fig-003.webp\", \"caption\": \"FIG. 4. First-principles model for an alterelectric material. (a) The P 4̄ unit cell of the fictitious, fully ordered Sr4CuTe0.5W0.5TiZrO12 material. The building blocks are CuO4 plaquettes (blue) and four kinds of octahedra: TeO6 (red), WO6 (green), TiO6 (gray), and TiO6 (dark gray). Sr atoms are light gray spheres. (b) Top view of a magnetic layer showing the alternation of TeO6 octahedra. (c) Calculated strain-induced dipole moment (z-component) for pressure applied along a (orange) and the ab diagonal direction (blue). Negative strain values correspond to compression along b and the other diagonal instead. For plotting, VESTA [22] and matplotlib [23] were used.\", \"page\": 5, \"index\": 3, \"width\": 512, \"height\": 425}]"
motivation: 为了区分对称性和磁性对材料性质的影响，并探索是否存在基于电极化的类似改变磁体的材料。
method: 研究结合了简化模型分析和第一性原理计算，以理论预测和材料实现来验证改变电体的性质。
result: 研究发现改变电体具有四极压电性和双曲色散，并存在表面依赖的各向异性电子输运模式。
conclusion: 该研究通过引入改变电体概念，揭示了对称性在决定材料物理性质中的核心作用，并展示了其在各向异性电子输运方面的应用潜力。
---

## 摘要
交变磁体是一类新兴的材料，兼具铁磁和反铁磁材料的特性。它们具有通常与铁磁体相关的自旋分离能带，但净磁化强度为零。此外，产生$d$波交变磁性的对称性可以赋予它们一种特定的各向异性、四极矩（即在垂直方向应变时具有相等相反的值）压磁性。观察到相同的对称性为寻找双曲波色散提供了天然场所，这引发了一个问题：哪些特性本质上与磁性相关，哪些由对称性决定。在此，我们通过引入一种基于电极化的交变磁体替代物来厘清这些概念。这些交变电体展现出四极矩压电性和双曲色散，我们通过简化模型和第一性原理材料实现从概念上证明了这一点。此外，我们确认由表面模式形成了自旋分离能带的对应物，这些表面模式允许依赖于表面的各向异性电子输运，类似于为交变磁体提出的自旋电子学应用。

## Abstract
Altermagnets are an emergent class of materials combining features of ferro- and antiferro-magnetic materials. They have spin-separated bands normally associated with ferromagnets, but a vanishing net magnetization. Moreover the symmetries giving rise to $d$-wave altermagnetism can provide them with a particular anisotropic, quadrupolar (i.e. with equal and opposite values when strained in perpendicular directions) piezomagnetism. Observing that the same symmetries provide a natural place to look for hyberbolic wave dispersion, this raises the question which properties are intrinsically linked to magnetism and which are determined by the symmetry. Here, we disentangle these concepts by introducing an alternative to altermagnets, based on electric polarization. These alterelectrics display quadrupolar piezoelectricity and a hyperbolic dispersion, which we demonstrate conceptually within a simplified model as well as a first-principles material realization. We furthermore establish that a counterpart of the spin-separated bands is formed by surface modes which allow for surface dependent anisotropic electronic transport analogous to the spintronic applications proposed for altermagnets.

File: docs/202604/27/2604.20312v1-perfect-spin-nonreciprocity-in-gated-superconducting-altermagnetic-heterostructures.md
---
title: Perfect spin nonreciprocity in gated superconducting altermagnetic heterostructures
title_zh: 栅控超导交变磁体异质结构中的完美自旋非互易性
authors: "Pei-Hao Fu, Jun-Feng Liu, Luca Chirolli, Jorge Cayao"
date: 2026-04-22
pdf: "https://arxiv.org/pdf/2604.20312v1"
tags: ["query:q7"]
score: 10.0
evidence: 超导交错磁体异质结与自旋非互易性
tldr: 本研究在超导交变磁体异质结构中，通过门控有限正常区域选择性过滤横向动量通道，实现了完美的非互易自旋极化电流。研究发现，这种非互易性在局部和非局部自旋电流中均存在，且具有高度可调的极性和近乎完美的品质因子。同时，局部和非局部电荷电流也表现出非互易行为，其品质因子同样可达完美值。该工作为基于交变磁体的非互易超导自旋电子器件提供了电控实现方案。
source: arxiv
selection_source: fresh_fetch
figures_json: "[{\"url\": \"assets/figures/arxiv/2604.20312v1/fig-001.webp\", \"caption\": \"FIG. 1. Junction geometry, energy dispersions and contours, and sketch of the spin nonreciprocity. (a) Illustration of the studied heterostructure formed by a superconducting altermagnet (AM) coupled to a nonaltermagnetic normal region N2 (orange) of finite length d, which is connected to a left metallic lead (gray). The superconducting altermagnet appears due to an altermagnet (orange) and proximity induced superconductivity from a conventional swave superconductor (blue). The left lead is subjected to a voltage bias VL, while the chemical potential of the normal region N2 is controlled by a gate voltage VG. The red thick solid (blue thin) arrow denotes the current I↓L (I↑L) predominantly carried by spin-↓ (↑) electrons. (b) Energy dispersions in the three regions of the junction at ky = 0, where the shaded regions in the rightmost panel indicate the partially gapped regions in the superconducting AM. (c) Equal-energy contours in the kx-ky plane for the three regions of the junction at E > 0, while (d) the same at E < 0; here, E lies within the red/blue regions in the rightmost panel of (b), which are partially gapped regions of the superconducting AM. The black curves in (b-d) denote spin-degenerate bands in NL and N2, while blue (red) curves in the rightmost panel indicate the spin split energy bands in the superconducting AM, where quasiparticle states are formed by spin-↑ (↓) electrons paired with spin-↓ (↑) holes. Solid (dashed) arrows in (c,d) denote allowed (blocked) transport channels.\", \"page\": 2, \"index\": 1, \"width\": 512, \"height\": 550}, {\"url\": \"assets/figures/arxiv/2604.20312v1/fig-002.webp\", \"caption\": \"FIG. 2. Gate-controlled local conductance and currents. (a-d) Local conductance and currents at eVG = µ = 50∆ in a junction having dx2−y2 -wave altermagnetism. (a,b) Energy- and momentum-resolved dimensionless conductance gσL for incident spin-↑ and spin-↓ electrons, respectively. (c) Energy-resolved local spectral conductances Gγ L as a function of E. (d) Local spin and charge currents IγL versus eVL, with the right y axis showing the spin polarization PL. In (c,d), γ ∈ {↑, ↓,C, S} denotes the spin-↑, spin-↓, charge, and spin conductances as well as the respective currents. The yellow shaded, unshaded, and red shaded regions in (c,d) correspond to the gapped, partially gapped, and gapless regimes of the BdG spectrum defined by Eq. (5). (e-h): The same as (a-d) but with eVG = 0.5∆. Parameters: µ = t, ∆ = 0.02µ, J = 0.5∆, θJ = 0, d = 5a, tc = 1, κBT = 0.01∆, a = 1, t = 1, and ∆± = (1± 0.5)∆.\", \"page\": 4, \"index\": 2, \"width\": 1052, \"height\": 389}]"
motivation: 探索在超导交变磁体异质结构中实现完美的非互易自旋极化电流。
method: 通过在超导交变磁体与金属库之间引入一个有限长度的正常区域并施加门电压，实现了对横向动量通道的选择性过滤。
result: 实现了局部和非局部自旋电流的完美非互易性，其品质因子近乎完美，且可通过门电压和区域长度调控极性。
conclusion: 该研究为基于交变磁体的非互易超导自旋电子器件提供了一种电控实现路径。
---

## 摘要
我们研究了一种超导交变磁体异质结构，并证明交变磁性与横向动量通道选择性滤波器的相互作用能够实现完美的非互易自旋极化电流。我们证明这种非互易性在局域和非局域自旋电流中均有体现，标志着方向选择性局域和非局域自旋行为的出现。我们表明，横向动量通道选择性滤波器是通过在超导交变磁体与金属库之间的有限正常区域施加栅压实现的，从而方向性地选择与动量依赖的自旋分裂超导交变磁态相匹配的输运通道，允许非互易自旋极化电流的产生。我们发现，局域和非局域自旋非互易性分别具有高度可调的极性和近乎完美的品质因子，这是通过栅压和改变有限区域长度实现的。此外，我们发现局域和非局域电荷电流也表现出非互易行为，其品质因子同样可以达到完美值。在所有情况下，自旋和电荷电流对交变磁场的变化都很敏感，这种函数依赖关系可用于识别交变磁性的类型。我们的研究结果提出了一种基于交变磁体的非互易超导自旋电子器件的电控实现途径。

## Abstract
We consider a superconducting altermagnet heterostructure and demonstrate that the interplay between altermagnetism and a selective filter of transverse momentum channels enables perfect nonreciprocal spin-polarized currents. We demonstrate that this nonreciprocity manifests in both local and nonlocal spin currents, signalling the emergence of directionally selective local and nonlocal spin behaviors. We show that the selective filter of transverse momentum channels is realized by gating a finite normal region between the superconducting altermagnet and the metallic reservoir, which then directionally selects transport channels that match the momentum-dependent spin-split superconducting altermagnetic states, allowing for nonreciprocal spin-polarized currents. We discover that the local and nonlocal spin nonreciprocity features a highly tunable polarity and nearly perfect quality factors, respectively, which is achieved by means of gate voltages and by varying the length of the finite region. Moreover, we find that local and nonlocal charge currents also develop a nonreciprocal behavior, whose quality factors can also reach perfect values. In all cases, the spin and charge currents are sensitive to variations of the altermagnetic field, a functional dependence that can be exploited to identify the type of altermagnetism. Our findings put forward an electrically controllable route towards nonreciprocal superconducting spintronic devices based on altermagnets.

---

## 论文详细总结（自动生成）

### **论文总结：栅控超导交变磁体异质结构中的完美自旋非互易性**

#### **1. 核心问题与整体含义**
*   **研究动机**：交变磁体是一种新兴的磁性材料，它同时具备**铁磁体的自旋分裂能带**和**反铁磁体的零净磁化与杂散场**特性。这为在无净磁化条件下实现新颖的超导相（如非互易电流，即二极管效应）提供了可能。然而，此前在超导交变磁体中报道的非互易性主要集中于电荷电流，且常需额外条件（如自旋轨道耦合）；**纯粹由交变磁性引起、特别是自旋维度的非互易性仍未被充分探索**。
*   **整体含义**：本工作旨在证明，通过精巧的器件设计，可以在超导交变磁体异质结中实现**完美的、电控的自旋非互易输运**。这为开发基于交变磁体的、无磁场的超导自旋电子学器件（如自旋二极管）提供了一条可行的理论路径。

#### **2. 方法论**
*   **核心思想**：利用**门电压调控的有限正常区域（N2）作为动量过滤器**。该区域位于超导交变磁体（S-AM）与正常金属电极（NL）之间。通过调节其化学势（门电压VG），可以控制其费米面大小，从而**选择性过滤横向动量（ky）通道**，使其仅与S-AM中特定方向（依赖于能量和自旋）的自旋分裂态相匹配，最终实现方向依赖的自旋极化输运。
*   **关键技术细节**：
    1.  **物理模型**：采用d波交变磁体（如dx2-y2波）与传统s波超导近邻效应耦合的模型，用 Bogoliubov-de Gennes (BdG) 哈密顿量描述。
    2.  **器件建模**：将异质结（NL-N2-S-AM）沿输运方向（x）离散化为紧束缚模型，保留横向动量ky为好量子数。门电压体现为N2区域化学势的偏移。
    3.  **输运计算**：采用**晶格格林函数方法**计算散射矩阵。通过Fisher-Lee关系，从格林函数中提取自旋分辨的正常反射、安德烈夫反射、电子协同隧穿和交叉安德烈夫反射概率。
    4.  **关键物理量**：
        *   **自旋/电荷电流**：通过对所有ky通道的谱电导进行能量积分得到。
        *   **自旋极化率 (PL/R)**：衡量电流的自旋极化程度（±1为完全极化）。
        *   **品质因子 (QC/S)**：量化非互易效率，`Q = (|I(+V)| - |I(-V)|) / (|I(+V)| + |I(-V)|)`，Q=±1表示完美二极管效应（单向导通）。

#### **3. 实验设计**
*   **本研究为纯理论计算工作，未涉及真实实验或数据集**。
*   **“基准”与对比**：论文的核心“对比”是在**有门控**和**无门控**（或门电压很高，VG = μ）两种情况下，异质结的输运性质差异。无门控情况作为基准，展示了仅靠交变磁性无法产生显著自旋极化电流；而引入门控动量过滤后，则能实现完美的自旋非互易性。此外，也隐含地与需要外加磁场或强自旋轨道耦合的传统方案进行了概念对比。

#### **4. 资源与算力**
*   论文中**未明确提及**计算所使用的具体硬件资源（如CPU/GPU型号、数量）、计算时长或软件工具。这在该领域理论计算论文中较为常见，通常意味着计算在常规工作站上即可完成，并非算力密集型任务。

#### **5. 实验数量与充分性**
*   论文进行了**系统且大量的数值模拟计算**，以验证理论预测，主要包括：
    *   **参数扫描**：系统研究了门电压（VG）、偏压（VL）、交变磁体区域长度（d）、交变磁场强度（J）及其晶轴方向（θJ）对局域和非局域输运的影响。
    *   **效应展示**：分别详细展示了**局域**和**非局域**情形下的自旋极化谱电导、电流-偏压关系、自旋极化率及品质因子。
    *   **物理机制阐释**：通过能带色散、等能线图直观解释了动量过滤和自旋选择机制。
    *   **鲁棒性检验**：考察了非互易性效应对关键参数（J, θJ）的依赖关系，并讨论了其对其他偶宇称波对称性交变磁体的普适性。
*   **充分性与客观性**：实验设计**较为充分和客观**。它紧扣核心物理机制（动量过滤），通过控制变量法展示了各参数的影响，图形结果清晰支持了结论。论文也指出了模型的简化之处（如静电势的近似处理），并讨论了其对定性结论的影响，体现了客观性。

#### **6. 主要结论与发现**
1.  **完美非互易性**：在超导交变磁体异质结中，通过门控动量过滤，可以实现**品质因子接近或等于±1的完美自旋和电荷非互易电流**（二极管效应）。
2.  **高度可调性**：非互易性的**极性和大小**可以通过门电压（VG）和中间正常区的长度（d）进行有效调控。
3.  **双通道实现**：该效应在**局域**（同一电极）和**非局域**（不同电极）输运中均能实现，其中非局域自旋极化在能隙边缘可天然达到完美值（PR = ±1）。
4.  **交变磁性探针**：输运谱（电导峰）和自旋极化率对交变磁场强度（J）和晶轴方向（θJ）的依赖关系，可作为一种**识别交变磁性类型和强度**的输运指纹。
5.  **物理机制**：**门控引起的动量过滤与交变磁体动量依赖的自旋分裂态之间的匹配**是实现该效应的关键。

#### **7. 优点**
*   **概念新颖清晰**：将成熟的“门控静电势调控费米面”概念与交变磁体独特的“动量空间自旋纹理”相结合，提出了一个实现自旋非互易性的简洁而有效的理论方案。
*   **电控且无需磁场**：方案仅依赖门电压进行电调控，无需外加磁场或强自旋轨道耦合，与当前半导体工艺兼容，降低了器件应用门槛。
*   **预测丰富且可验证**：理论预测了具体的输运特征（如电导峰位置、自旋极化率随角度的振荡），为后续实验验证提供了明确的观测目标。
*   **潜在普适性**：作者指出该机制可推广到其他具有偶宇称波函数的非常规磁体（如g波、i波），提升了工作的影响力。

#### **8. 不足与局限**
*   **模型简化**：工作中用化学势偏移（μN2 = eVG）来近似模拟门压效应，忽略了实际器件中复杂的静电势分布（需求解泊松方程），这可能会定量影响结果。
*   **界面与无序效应**：计算假设了理想的界面和纯净材料，未考虑界面散射、无序或热涨落等实际因素，这些可能削弱非互易效应的品质因子。
*   **材料实现挑战**：虽然提出了RuO2等候选材料，但高质量超导交变磁体异质结的制备、特别是清晰展现d波对称性自旋分裂的近邻效应，在实验上仍存在挑战。
*   **应用限制**：论文聚焦于直流非互易性，对于器件在高频或开关速度下的动态性能未做探讨。此外，电流的绝对值大小及功耗等工程指标也非本文关注重点。

（完）

File: docs/202604/27/2604.21561v1-superconductivity-induced-by-altermagnetic-spin-fluctuations-in-high-pressure-mnb4.md
---
title: Superconductivity induced by altermagnetic spin fluctuations in high-pressure MnB$_4$
title_zh: 高压MnB$_4$中由交变磁性自旋涨落诱导的超导性
authors: "Danylo Radevych, Mercè Roig, Daniel F. Agterberg, Igor I. Mazin"
date: 2026-04-23
pdf: "https://arxiv.org/pdf/2604.21561v1"
tags: ["query:profile-1"]
score: 10.0
evidence: 交错磁自旋涨落驱动的超导电性
tldr: 近期实验发现高压（158 GPa）下非磁性MnB4具有高达14 K的超导临界温度，但传统电子-声子耦合理论预测的Tc低于1 K，无法解释此现象。本研究通过密度泛函理论计算发现MnB4接近交变磁不稳定性，并提出超导性由交变磁自旋涨落驱动。通过构建双轨道紧束缚模型并积分费米能级附近的硼态，确定了扩展s波对称性为主要的配对不稳定性。若被证实，这将是首个由交变磁自旋涨落驱动的超导案例。
source: arxiv
selection_source: fresh_fetch
figures_json: "[{\"url\": \"assets/figures/arxiv/2604.21561v1/fig-001.webp\", \"caption\": \"FIG. 4. Relative energies of magnetic P21/c MnB4 configurations with respect to the nonmagnetic (NM) state as a function of the Hubbard U parameter at (a) 0 GPa and (b) 158 GPa. Abbreviations denote antiferromagnetic (AFM 1 and AFM 2), ferromagnetic (FM), and altermagnetic (AM) orders. Note the different energy scales used for 0 and 158 GPa.\", \"page\": 2, \"index\": 1, \"width\": 438, \"height\": 305}, {\"url\": \"assets/figures/arxiv/2604.21561v1/fig-002.webp\", \"caption\": \"FIG. 1. P21/c MnB4 primitive cell at 158 GPa viewed from several directions: (a) perspective view, (b) along the y-axis, (c) along the z-axis, and (d) along the x-axis. Cartesian axes: gray arrows; non-orthogonal lattice vectors a, b, and c: black arrows; Mn: purple; B: green; Mn–Mn dimer and inversion (I) centers: blue crosses.\", \"page\": 1, \"index\": 2, \"width\": 514, \"height\": 391}]"
motivation: 实验发现高压下MnB4的超导临界温度高达14 K，但传统电子-声子耦合理论无法解释，因此需要探索非常规超导机制。
method: 研究采用密度泛函理论计算和双轨道紧束缚模型，通过积分费米能级附近的硼态来分析配对对称性。
result: 研究发现MnB4接近交变磁不稳定性，并确定扩展s波对称性是主要的配对不稳定性。
conclusion: 因此，该研究提出了一种由交变磁自旋涨落驱动的非常规超导机制，若被证实，这将是首个此类超导案例。
---

## 摘要
近期实验发现，非磁性MnB$_4$在158 GPa高压下呈现出高达14 K临界温度（$T_c$）的超导性。然而，基于电子-声子耦合的第一性原理计算预测的$T_c$低于1 K，表明传统机制无法解释这一现象。本文通过密度泛函理论计算发现，MnB$_4$接近一种交变磁性不稳定性。我们提出其超导性由交变磁性自旋涨落驱动。为验证配对对称性，我们构建了一个双轨道紧束缚模型，其中费米能级附近的硼态被积分掉。利用该模型，我们确定扩展$s$波对称性是主导的配对不稳定性。若得到证实，这将是首例由交变磁性自旋涨落驱动的超导现象报告。

## Abstract
Recent experiments found superconductivity in nonmagnetic MnB$_4$ with a high critical temperature ($T_{c}$) reaching 14 K at 158 GPa. However, ab initio calculations of the electron-phonon coupling predict a $T_{c}$ below 1 K, suggesting that a conventional mechanism cannot explain this phenomenon. In this Letter, we find that MnB$_4$ is close to an altermagnetic instability in density-functional theory calculations. We propose that the superconductivity is driven by altermagnetic spin fluctuations. To verify the pairing symmetry, we have constructed a two-orbital tight-binding model, where boron states at the Fermi level are integrated out. Using this model, we identify an extended-$s$ symmetry as the leading pairing instability. If confirmed, this will be the first reported case of superconductivity driven by altermagnetic spin fluctuations.

---

## 论文详细总结（自动生成）

好的，以下是对论文《Superconductivity induced by altermagnetic spin fluctuations in high-pressure MnB$_4$》的详细结构化总结。

### 1. 核心问题与整体含义
*   **研究动机**：实验发现高压（158 GPa）下非磁性MnB$_4$具有高达14 K的超导临界温度（$T_c$），但基于电子-声子耦合（EPC）的第一性原理计算预测的$T_c$不足1 K，存在巨大矛盾。这表明存在非常规的超导配对机制。
*   **研究背景与意义**：交变磁性（Altermagnetism）是近期提出的一种新型磁有序（净磁矩为零但具有动量依赖的自旋劈裂）。理论预言交变磁自旋涨落可能驱动超导，但尚未在具体材料中被证实。本研究旨在揭示MnB$_4$高压超导的微观起源，并探索其是否为交变磁涨落驱动超导的首个现实案例。

### 2. 方法论
*   **核心思想**：通过第一性原理计算证明MnB$_4$接近交变磁不稳定性，并构建一个简化的有效模型来推导其主导的超导配对对称性。
*   **关键技术细节**：
    1.  **密度泛函理论（DFT）计算**：使用VASP和Quantum ESPRESSO软件包，采用PBE泛函，计算常压和高压下MnB$_4$的电子结构、声子谱及EPC强度。
    2.  **DFT+U探测磁不稳定性**：通过对Mn的d轨道施加Hubbard U修正，作为一种“探针”来研究系统隐藏的磁有序倾向。计算了四种可能的q=0磁构型（两种反铁磁AFM、一种铁磁FM、一种交变磁AM）的相对能量。
    3.  **构建最小紧束缚（TB）模型**：
        *   **目标**：剥离费米面附近贡献较小的硼（B）电子态，聚焦于由Mn-Mn二聚体衍生的关键电子态。
        *   **过程**：通过Wannier90软件对两个主要的Mn能带进行Wannier化，得到位于二聚体中心（即反演中心）的两个有效“键轨道”。
        *   **模型**：基于P2$_1$/c空间群对称性，构建了包含两个轨道的紧束缚哈密顿量（公式1），其参数通过拟合Wannier化结果获得。
    4.  **超导配对分析**：在最小TB模型基础上，考虑源于最近邻反铁磁交换（各向同性海森堡型）的有效配对相互作用。通过求解线性化能隙方程，并投影到不同的对称性通道（扩展s波 vs. d波），比较其配对特征值以确定主导不稳定性。

### 3. 实验设计
*   **研究场景**：材料为单斜相（P2$_1$/c）MnB$_4$，主要关注两个压力点：0 GPa（常压，半金属）和158 GPa（高压，金属，超导实验条件）。
*   **Benchmark与对比**：
    *   **主要对比对象**：**传统超导机制（电子-声子耦合）**。论文通过DFPT详细计算了EPC强度$\lambda_{\text{EPC}}$，并利用McMillan公式估算$T_c$，结果（<1 K）与实验值（14 K）形成鲜明对比，从而排除了传统机制。
    *   **内部对比**：
        1.  对比了不同磁构型（FM， AFM1， AFM2， AM）在DFT+U计算中的稳定性，以确定系统最倾向的磁涨落模式。
        2.  对比了扩展s波和d波配对通道的特征值，以确定主导的超导不稳定性。
        3.  补充材料中还考虑了**电子掺杂**对EPC和磁稳定性的影响，作为辅助论证。

### 4. 资源与算力
*   论文在“致谢”和“计算方法”部分明确提到了所使用的计算资源，但未提及GPU。
*   **主要资源**：美国德克萨斯大学奥斯汀分校的**德州先进计算中心**（TACC， 分配号TG-DMR180071和DMR22004）和加州大学圣地亚哥分校的**圣地亚哥超级计算机中心**（SDSC， 分配号TG-DMR180071）。
*   **说明**：本文涉及的第一性原理计算（DFT， DFPT）和Wannier化通常主要依赖CPU集群进行，文中未说明具体的CPU型号、核心数量及总计算时长。

### 5. 实验数量与充分性
*   **实验组数**：研究包含了一系列相互印证的计算：
    1.  **电子结构计算**：0 GPa和158 GPa下的能带、态密度。
    2.  **EPC计算**：0 GPa和158 GPa下（以及额外的掺杂情形）的声子谱、 Eliashberg谱函数和$\lambda_{\text{EPC}}$。
    3.  **磁性探测计算**：在0 GPa和158 GPa下，对多个U值（~0-5 eV范围）进行了四种磁构型的能量计算。
    4.  **模型分析**：基于158 GPa的DFT结果，进行了Wannier化、紧束缚模型拟合，并完成了两种配对对称性的分析。
*   **充分性与客观性**：
    *   **充分性**：实验设计较为系统，从否定传统机制、论证磁涨落存在、到建立模型预测配对对称性，逻辑链条完整。补充材料提供了大量细节（晶体学、能隙方程推导、Wannier化、历史背景等）。
    *   **客观性**：作者明确指出DFT+U是一种“探针”而非严格证明，并承认了其平均场局限性。在配对分析中，考虑了各向同性（海森堡）与各向异性（伊辛）相互作用的区别，并讨论了库仑排斥的可能影响，体现了分析的全面性。

### 6. 主要结论与发现
1.  **排除传统机制**：第一性原理计算证实，电子-声子耦合强度不足以解释MnB$_4$在158 GPa下14 K的超导现象。
2.  **揭示交变磁倾向**：DFT+U计算表明，在高压下，交变磁（AM）构型是能量最低的磁有序态，且稳定所需的U值相对较小，说明系统非常接近交变磁不稳定性，其自旋涨落占主导地位。
3.  **预言超导配对对称性**：基于从Mn-Mn二聚体轨道构建的最小双轨道模型，在交变磁海森堡涨落作用下，**扩展s波配对**（序参量形式约为$\Delta(k) \approx \cos(k_y/2)\cos(k_z/2)$）是领先的配对不稳定性，其特征值远大于d波通道。
4.  **核心主张**：高压MnB$_4$的超导很可能由**交变磁自旋涨落**驱动，并具有**扩展s波**对称性。若被后续实验（如核磁共振、穿透深度测量等）证实，这将是此类超导机制的首个材料实例。

### 7. 优点
*   **问题导向明确**：成功连接了前沿磁学概念（交变磁性）与一个突出的实验疑难，研究动机强烈。
*   **方法组合巧妙**：结合了第一性原理计算（DFT， DFPT， DFT+U）和凝聚态理论模型分析（紧束缚模型、能隙方程），从材料具体计算过渡到模型物理分析，论证有力。
*   **模型构建精简有效**：通过Wannier化提取关键Mn轨道并构建最小二轨道模型，巧妙地过滤了背景硼态的干扰，使配对对称性分析变得清晰可行。
*   **分析细致**：在补充材料中详细推导了能隙方程，并对比了不同相互作用形式的结果，增强了结论的可靠性。

### 8. 不足与局限
*   **理论预测待实验验证**：论文的核心结论（交变磁涨落驱动、扩展s波配对）是理论预测，亟需后续实验的直接验证（如测量超导能隙结构、自旋涨落谱等）。
*   **DFT+U的局限性**：使用DFT+U来探测磁不稳定性是一种有效的“指示器”，但它是静态平均场方法，无法精确描述动态自旋涨落及其与电子的耦合强度。
*   **模型简化假设**：最小紧束缚模型和推导中使用的最近邻反铁磁交换相互作用是高度简化的。真实的涨落相互作用可能更复杂。
*   **应用限制**：研究聚焦于特定材料（MnB$_4$）在极端高压下的特定行为，其揭示的物理机制能否推广到其他常压或低压的交变磁材料中，仍需进一步探索。

（完）
